Repository: yadyneshsonale/materials-hypothesis-generation

# materials-hypothesis-generation

A materials-science hypothesis generation pipeline that extracts argumentative roles from research papers, builds a cross-paper knowledge graph, retrieves non-linear inspirations, generates branching hypothesis candidates, and ranks them with multiple critics.

## Pipeline

1. Convert scientific PDFs to column-aware text with `pdf_convert.py`.
2. Extract condition-specific, linked materials evidence with `materials_extract.py`. The legacy
  argumentative-role extractor remains available through `run_extraction.py`.
3. Normalize each paper into typed entities and evidence-backed relations with
  `build_evidence_graph.py`.
4. Backfill full source passages, citation mentions, and table contexts with
  `source_context.py`.
5. Build a cross-paper claim graph with `graph_build.py`.
6. Retrieve, compose, refine, merge, and critique hypotheses with `adaptive_agent.py` or
  the simpler `hypothesis_agent.py` baseline.
7. Evaluate extraction and generation with abstract comparison, audits, and masked-paper recovery.

### Easy overview

1. The user describes the kind of hypothesis they want.
2. The planner-orchestrator turns that request into connected literature questions and schedules
  them according to their dependencies.
3. The evidence researcher retrieves claims, attaches passages and tables, resolves citations to
  locally extracted papers, promotes relevant cited-paper roles, and assesses sufficiency.
4. Missing constraints receive conservative recorded assumptions; evidence gaps trigger narrower
  tasks or remain explicitly unresolved without pausing for user input.
5.

# High-temperature HEA evidence extraction with Qwen3.5-35B-A3B

This folder is the reproducible record of a linked-evidence extraction and hypothesis-generation
experiment over 50 open-access primary-research papers about high-temperature high-entropy alloys
(HEAs). It contains the screened source corpus, all accepted and rejected model outputs, aggregate
evaluation, a complete adaptive-agent trace, and the manually grounded pilot used before the full
run.

The experiment addresses a materials-expert review of the original flat 11-role representation:
isolated argumentative labels did not preserve the composition/process -> structure -> mechanism ->
property relationships needed for defensible hypothesis generation. The replacement pipeline
extracts condition-specific linked evidence units with verbatim provenance and uses five
deterministic, decision-oriented research tasks.

## Results at a glance

| Metric | Result |
| --- | ---: |
| Source papers | 50 |
| Papers with completed output | 50 |
| Valid linked evidence units | 493 |
| Invalid persisted units | 0 |
| Model candidates rejected during extraction | 125 |
| Verbatim grounding rate | 100% |
| Mean valid units per paper | 9.86 |
| Complete core-chain rate | 56.19% |
| Mean model confidence | 0.8951 |
| Experimental / simulation / theory / mixed units | 365 / 85 / 26 / 17 |

Facet coverage among the 493 valid units was 100% for material, intervention, outcome, and
provenance; 97.97% for structure; 95.13% for mechanism; 83.37% for operating conditions; 69.17%
for comparisons; and 12.37% for explicit limitations.

The adaptive workflow retrieved from all 493 units, accumulated 15 relevant unique units, and
generated one candidate hypothesis. Its critics scored plausibility 3/5, novelty 4/5, and
feasibility 4/5. The plausibility critic identified a substantive weakness: relying on a
Cr2O3-dominant protective scale in a W-rich alloy above 1000 C may be chemically unstable because
volatile chromium oxides can form. The generated candidate is therefore a testable research lead,
not a validated recommendation; an alumina-forming alternative should be evaluated.

## Folder contents

```text
high_temperature_hea_qwen35b/
├── README.md
├── METHODS.md
├── experiment_config.json
├── data/
│   └── corpus/
│       ├── README.md
│       ├── manifest.json
│       ├── metadata.json
│       ├── screening_audit.json
│       └── text/                 # 50 structure-preserving pipeline inputs
├── outputs/
│   ├── materials_evidence/       # linked evidence, one JSON record per paper
│   └── papers/                   # one organized folder per research paper
│       └── <PMCID>/
│           ├── input/            # JATS XML and visual-only PDF
│           └── output/           # roles, questions, and rejected candidates
├── results/
│   ├── corpus_evaluation.json
│   ├── adaptive_trace.json
│   ├── role_question_evaluation.json
│   ├── roles.jsonl               # 1,271 consolidated grounded role claims
│   └── questions.jsonl           # 81 consolidated decision questions
└── pilot/
    ├── materials_evidence/       # six manually curated grounded units
    ├── evaluation.json
    └── adaptive_trace.json
```

Article licenses vary. Consult `data/corpus/manifest.json` and `data/corpus/metadata.json` before
redistributing or reusing individual articles.

File: experiments/high_temperature_hea_qwen35b/pilot/adaptive_trace.json (part 1 of 4)
{
  "run_id": "1706e5d0-60b7-4783-8e89-e57af8f00013",
  "created_at": 1790929692.9820707,
  "provider": "dryrun",
  "goal": "Improve high-temperature creep strength and oxidation resistance of refractory high-entropy alloys above 900 C",
  "subagents": [
    "planner_orchestrator",
    "evidence_researcher",
    "evidence_adjudicator",
    "hypothesis_synthesizer",
    "critic"
  ],
  "graph": {
    "nodes": 0,
    "papers": 0,
    "typed_relations": 0,
    "typed_entities": 0,
    "contextualized_claims": 0,
    "linked_materials_evidence_units": 6
  },
  "events": [
    {
      "stage": "decompose",
      "agent": "planner_orchestrator",
      "tasks": [
        {
          "task_id": "T1",
          "question": "What quantitative baseline property values are reported for materials relevant to 'Improve high-temperature creep strength and oxidation resistance of refractory high-entropy alloys above 900 C', and under exactly which temperature, environment, and loading conditions?",
          "intent": "baseline",
          "depends_on": [],
          "required_roles": [
            "evidence_result",
            "prior_approach"
          ],
          "decision_use": "Establish the target metric, baseline range, and comparable operating regime.",
          "required_facets": [
            "material",
            "outcome",
            "conditions",
            "comparison",
            "provenance"
          ],
          "minimum_distinct_materials": 2,
          "depth": 0,
          "status": "pending",
          "finding": "",
          "decision": "",
          "cited_ids": [],
          "assumptions": []
        },
        {
          "task_id": "T2",
          "question": "Which intact processing or composition -> structure -> mechanism -> property chains explain the behavior targeted by 'Improve high-temperature creep strength and oxidation resistance of refractory high-entropy alloys above 900 C'?",
          "intent": "causal_chain",
          "depends_on": [
            "T1"
          ],
          "required_roles": [
            "mechanism_principle",
            "causal_claim",
            "evidence_result"
          ],
          "decision_use": "Identify causal levers without combining disconnected claims.",
          "required_facets": [
            "material",
            "intervention",
            "structure",
            "mechanism",
            "outcome",
            "conditions"
          ],
          "minimum_distinct_materials": 2,
          "depth": 0,
          "status": "pending",
          "finding": "",
          "decision": "",
          "cited_ids": [],
          "assumptions": []
        },
        {
          "task_id": "T3",
          "question": "Which controllable composition or processing changes improve the target property in 'Improve high-temperature creep strength and oxidation resistance of refractory high-entropy alloys above 900 C' relative to a stated baseline, by how much, and through which structural mechanism?",
          "intent": "intervention",
          "depends_on": [
            "T1",
            "T2"
          ],
          "required_roles": [
            "causal_claim",
            "evidence_result",
            "hypothesis_statement"
          ],
          "decision_use": "Select an actionable intervention and estimate its expected effect.",
          "required_facets": [
            "material",
            "intervention",
            "structure",
            "mechanism",
            "outcome",
            "comparison"
          ],
          "minimum_distinct_materials": 2,
          "depth": 0,
          "status": "pending",
          "finding": "",
          "decision": "",
          "cited_ids": [],
          "assumptions": []
        },
        {
          "task_id": "T4",
          "question": "At which temperatures, environments, times, or loading regimes do the candidate mechanisms for 'Improve high-temperature creep strength and oxidation resistance of refractory high-entropy alloys above 900 C' weaken, reverse, or fail?",
          "intent": "boundary",
          "depends_on": [
            "T2"
          ],
          "required_roles": [
            "constraint",
            "contradiction",
            "prior_limitation"
          ],
          "decision_use": "Define boundary conditions and reject unsafe extrapolation.",
          "required_facets": [
            "material",
            "mechanism",
            "outcome",
            "conditions",
            "limitations"
          ],
          "minimum_distinct_materials": 1,
          "depth": 0,
          "status": "pending",
          "finding": "",
          "decision": "",
          "cited_ids": [],
          "assumptions": []
        },
        {
          "task_id": "T5",
          "question": "Which competing mechanisms remain plausible for 'Improve high-temperature creep strength and oxidation resistance of refractory high-entropy alloys above 900 C', and which reported measurement or comparison can distinguish between them?",
          "intent": "discrimination",
          "depends_on": [
            "T3",
            "T4"
          ],
          "required_roles": [
            "contradiction",
            "evidence_result",
            "mechanism_principle"
          ],
          "decision_use": "Choose a falsifiable discriminator for the final hypothesis.",
          "required_facets": [
            "material",
            "mechanism",
            "outcome",
            "comparison",
            "provenance"
          ],
          "minimum_distinct_materials": 2,
          "depth": 0,
          "status": "pending",
          "finding": "",
          "decision": "",
          "cited_ids": [],
          "assumptions": []
        }
      ]
    },
    {
      "stage": "citation_augmentation",
      "agent": "evidence_researcher",
      "task_id": "T1",
      "resolved_claims": []
    },
    {
      "stage": "subtask",
      "agent": "evidence_researcher",
      "task_id": "T1",
      "question": "What quantitative baseline property values are reported for materials relevant to 'Improve high-temperature creep strength and oxidation resistance of refractory high-entropy alloys above 900 C', and under exactly which temperature, environment, and loading conditions?",
      "retrieved": [
        {
          "node_id": "PMC5627260::materials_evidence::173d9dcc7eb9e8b5",
          "paper_id": "PMC5627260",
          "role": "materials_evidence_unit",
          "content": "high entropy superalloy (HESA) | Create a gamma/gamma-prime precipitation-strengthened microstructure | FCC gamma matrix with spherical L12 gamma-prime precipitates | Low matrix stacking-fault energy and high precipitate anti-phase-boundary energy impede deformation. | tensile yield strength | {\"temperature\": \"room temperature to above 800 \u00b0C\", \"time\": \"\", \"environment\": \"\", \"load\": \"\", \"strain_rate\": \"\", \"pressure\": \"\"} | {\"baseline_material\": \"CoCrFeMnNi and reported high-entropy alloys\", \"baseline_state\": \"\", \"baseline_value\": null, \"unit\": \"\", \"direction\": \"higher yield strength\"}",
          "evidence_spans": [
            "After the solution and aging heat-treatments, the microstructure consists of \u03b3 matrix and dispersed \u03b3\u2032 precipitates is shown in Fig. 2(a) .",
            "The \u03b3\u2032 precipitates appears to be spherical with an average size of 290 nm and 69 vol% measured by image analysis.",
            "The precipitation strengthening has allowed HESA to possess higher tensile yield strengths than those of CoCrFeMnNi throughout the temperatures.",
            "Furthermore, the tensile yield strengths of HESA are the highest among reported high entropy alloys."
          ],
          "score": 11.95,
          "retrieval_reason": "linked_materials_evidence",
          "source_contexts": [],
          "relation_context": {},
          "structured_context": {
            "unit_id": "PMC5627260::materials_evidence::173d9dcc7eb9e8b5",
            "paper_id": "PMC5627260",
            "evidence_type": "experiment",
            "material": {
              "name": "high entropy superalloy (HESA)",
              "composition": "Ni47.9Al10.2Co16.9Cr7.4Fe8.9Ti5.8Mo0.9Nb1.2W0.4C0.4 at%",
              "form": "bulk alloy",
              "initial_state": "solution and aging heat-treated"
            },
            "intervention": {
              "action": "solution and aging heat treatment",
              "description": "Create a gamma/gamma-prime precipitation-strengthened microstructure",
              "parameters": {}
            },
            "structure": {
              "description": "FCC gamma matrix with spherical L12 gamma-prime precipitates",
              "phases": [
                "FCC gamma",
                "L12 gamma-prime"
              ],
              "microstructure": [
                "290 nm average gamma-prime size",
                "69 vol% gamma-prime"
              ],
              "defects": []
            },
            "mechanism": "Low matrix stacking-fault energy and high precipitate anti-phase-boundary energy impede deformation.",
            "outcome": {
              "property": "tensile yield strength",
              "value": null,
              "unit": "",
              "direction": "higher than reported high-entropy alloys across the tested temperatures",
              "measurement_method": "high-temperature tensile testing"
            },
            "conditions": {
              "temperature": "room temperature to above 800 \u00b0C",
              "time": "",
              "environment": "",
              "load": "",
              "strain_rate": "",
              "pressure": ""
            },
            "comparison": {
              "baseline_material": "CoCrFeMnNi and reported high-entropy alloys",
              "baseline_state": "",
              "baseline_value": null,
              "unit": "",
              "direction": "higher yield strength"
            },
            "evidence_spans": [
              "After the solution and aging heat-treatments, the microstructure consists of \u03b3 matrix and dispersed \u03b3\u2032 precipitates is shown in Fig. 2(a) .",
              "The \u03b3\u2032 precipitates appears to be spherical with an average size of 290 nm and 69 vol% measured by image analysis.",
              "The precipitation strengthening has allowed HESA to possess higher tensile yield strengths than those of CoCrFeMnNi throughout the temperatures.",
              "Furthermore, the tensile yield strengths of HESA are the highest among reported high entropy alloys."
            ],
            "source_section": "",
            "limitations": [
              "Strength remains below CMSX-4 and CMSX-10."
            ],
            "confidence": 0.95
          }
        },
        {
          "node_id": "PMC10384371::materials_evidence::08f2f11c3154218e",
          "paper_id": "PMC10384371",
          "role": "materials_evidence_unit",
          "content": "CrMnFeCoNi high-entropy alloy | In situ oxidation while heating to 1100 \u00b0C | temperature-dependent sequence of Mn-rich and mixed oxide phases | Continuous Mn diffusion to the surface forms Mn2O3; increasing temperature and exposure transform it into mixed Mn-rich oxides. | oxide phase evolution | 550 | \u00b0C onset | {\"temperature\": \"25-1100 \u00b0C\", \"time\": \"\", \"environment\": \"air\", \"load\": \"\", \"strain_rate\": \"\", \"pressure\": \"\"} | {\"baseline_material\": \"same alloy in vacuum\", \"baseline_state\": \"\", \"baseline_value\": 700, \"unit\": \"\u00b0C oxidation onset\", \"direction\": \"earlier oxidation and thicker scale in air\"}",
          "evidence_spans": [
            "At 550 \u00b0C, a small new peak appears at 2\u03b8 value of 32.71\u00b0 which, later at a temperature of 650 \u00b0C with the appearance of new peaks, was confirmed to be the initialisation of Mn becoming oxidation at 550 \u00b0C in air.",
            "The oxide formed in air was Mn 2 O 3, which is different from MnO formed in the vacuum; thus, we concluded that oxygen abundance promotes the formation of Mn 2 O 3 instead of MnO.",
            "With the increasing temperature, Mn 2 O 3 continuously forms on the surface through the continuous diffusion of Mn to the surface, and then, at 800 \u00b0C, new peaks appear ( Figure 6 a), which were found to be MnCr 2 O 4 ."
          ],
          "score": 8.96,
          "retrieval_reason": "linked_materials_evidence",
          "source_contexts": [],
          "relation_context": {},
          "structured_context": {
            "unit_id": "PMC10384371::materials_evidence::08f2f11c3154218e",
            "paper_id": "PMC10384371",
            "evidence_type": "experiment",
            "material": {
              "name": "CrMnFeCoNi high-entropy alloy",
              "composition": "equiatomic CrCoFeMnNi",
              "form": "cold-rolled sheet",
              "initial_state": "homogenized FCC solid solution"
            },
            "intervention": {
              "action": "heat in air",
              "description": "In situ oxidation while heating to 1100 \u00b0C",
              "parameters": {}
            },
            "structure": {
              "description": "temperature-dependent sequence of Mn-rich and mixed oxide phases",
              "phases": [
                "Mn2O3",
                "MnCr2O4",
                "Mn3O4",
                "Mn3Fe3O8"
              ],
              "microstructure": [
                "uniform thick oxide scale"
              ],
              "defects": []
            },
            "mechanism": "Continuous Mn diffusion to the surface forms Mn2O3; increasing temperature and exposure transform it into mixed Mn-rich oxides.",
            "outcome": {
              "property": "oxide phase evolution",
              "value": 550,
              "unit": "\u00b0C onset",
              "direction": "sequential oxidation with temperature",
              "measurement_method": "in situ high-temperature X-ray diffraction"
            },
            "conditions": {
              "temperature": "25-1100 \u00b0C",
              "time": "",
              "environment": "air",
              "load": "",
              "strain_rate": "",
              "pressure": ""
            },
            "comparison": {
              "baseline_material": "same alloy in vacuum",
              "baseline_state": "",
              "baseline_value": 700,
              "unit": "\u00b0C oxidation onset",
              "direction": "earlier oxidation and thicker scale in air"
            },
            "evidence_spans": [
              "At 550 \u00b0C, a small new peak appears at 2\u03b8 value of 32.71\u00b0 which, later at a temperature of 650 \u00b0C with the appearance of new peaks, was confirmed to be the initialisation of Mn becoming oxidation at 550 \u00b0C in air.",
              "The oxide formed in air was Mn 2 O 3, which is different from MnO formed in the vacuum; thus, we concluded that oxygen abundance promotes the formation of Mn 2 O 3 instead of MnO.",
              "With the increasing temperature, Mn 2 O 3 continuously forms on the surface through the continuous diffusion of Mn to the surface, and then, at 800 \u00b0C, new peaks appear ( Figure 6 a), which were found to be MnCr 2 O 4 ."
            ],
            "source_section": "",
            "limitations": [
              "Multiple oxide phases form and vanish at different temperatures and times."
            ],
            "confidence": 0.96
          }
        },
        {
          "node_id": "PMC8357793::materials_evidence::ca5981e0935bdcfe",
          "paper_id": "PMC8357793",
          "role": "materials_evidence_unit",
          "content": "MoNbTaW refractory high-entropy alloy | Compare SRO and random-solid-solution atomistic samples | BCC solid solution with or without local chemical short-range order | SRO raises the double-kink formation cost for screw motion but enhances edge-dislocation mobility. | dislocation mobility | {\"temperature\": \"wide simulated temperature range\", \"time\": \"\", \"environment\": \"\", \"load\": \"applied shear stress\", \"strain_rate\": \"\", \"pressure\": \"zero pressure equilibration\"} | {\"baseline_material\": \"MoNbTaW random solid solution\", \"baseline_state\": \"without SRO\", \"baseline_value\": null, \"unit\": \"\", \"direction\": \"opposite effects for edge and screw dislocations\"}",
          "evidence_spans": [
            "The mobility of edge dislocations is found to be enhanced by the presence of SRO, whereas the rate of double-kink nucleation in the motion of screw dislocations is reduced, although this influence of SRO appears to be attenuated at increasing temperature.",
            "Independent of the presence of SRO, a cross-slip locking mechanism is observed for the motion of screws, which provides for extra strengthening for refractory high-entropy alloy system."
          ],
          "score": 8.94,
          "retrieval_reason": "linked_materials_evidence",
          "source_contexts": [],
          "relation_context": {},
          "structured_context": {
            "unit_id": "PMC8357793::materials_evidence::ca5981e0935bdcfe",
            "paper_id": "PMC8357793",
            "evidence_type": "simulation",
            "material": {
              "name": "MoNbTaW refractory high-entropy alloy",
              "composition": "equiatomic MoNbTaW",
              "form": "body-centered-cubic atomistic model",
              "initial_state": "random solid solution or chemically short-range-ordered state"
            },
            "intervention": {
              "action": "introduce chemical short-range order",
              "description": "Compare SRO and random-solid-solution atomistic samples",
              "parameters": {}
            },
            "structure": {
              "description": "BCC solid solution with or without local chemical short-range order",
              "phases": [
                "BCC"
              ],
              "microstructure": [],
              "defects": [
                "edge dislocation",
                "screw dislocation"
              ]
            },
            "mechanism": "SRO raises the double-kink formation cost for screw motion but enhances edge-dislocation mobility.",
            "outcome": {
              "property": "dislocation mobility",
              "value": null,
              "unit": "",
              "direction": "edge mobility increases while screw double-kink nucleation decreases",
              "measurement_method": "molecular dynamics with machine-learning interatomic potential"
            },
            "conditions": {
              "temperature": "wide simulated temperature range",
              "time": "",
              "environment": "",
              "load": "applied shear stress",
              "strain_rate": "",
              "pressure": "zero pressure equilibration"
            },
            "comparison": {
              "baseline_material": "MoNbTaW random solid solution",
              "baseline_state": "without SRO",
              "baseline_value": null,
              "unit": "",
              "direction": "opposite effects for edge and screw dislocations"
            },
            "evidence_spans": [
              "The mobility of edge dislocations is found to be enhanced by the presence of SRO, whereas the rate of double-kink nucleation in the motion of screw dislocations is reduced, although this influence of SRO appears to be attenuated at increasing temperature.",
              "Independent of the presence of SRO, a cross-slip locking mechanism is observed for the motion of screws, which provides for extra strengthening for refractory high-entropy alloy system."
            ],
            "source_section": "",
            "limitations": [
              "Atomistic simulation; effective mobility-model parameters represent distributed quantities."
            ],
            "confidence": 0.94
          }
        },
        {
          "node_id": "PMC10384371::materials_evidence::6d3f43cf6225317d",
          "paper_id": "PMC10384371",
          "role": "materials_evidence_unit",
          "content": "CrMnFeCoNi high-entropy alloy | In situ heating to 1100 \u00b0C in vacuum | MnO surface oxide on an FCC substrate | Low oxygen availability favors MnO formation while the FCC substrate remains phase-stable. | oxidation onset and phase stability | 700 | \u00b0C | {\"temperature\": \"25-1100 \u00b0C\", \"time\": \"\", \"environment\": \"vacuum\", \"load\": \"\", \"strain_rate\": \"\", \"pressure\": \"\"} | {\"baseline_material\": \"same alloy in air\", \"baseline_state\": \"\", \"baseline_value\": null, \"unit\": \"\", \"direction\": \"thinner scale and MnO rather than Mn2O3\"}",
          "evidence_spans": [
            "There was no change in the diffraction pattern from room temperature up to 700 \u00b0C; hence, diffractograms obtained from 25 \u00b0C to 700 \u00b0C are not included in Figure 4 a.",
            "The new peaks during phase identification were found to be MnO, and the substrate material conserved its phase stability throughout up to 1100 \u00b0C.",
            "Furthermore, the EDS mapping results show that the oxide scale formed in a vacuum is solely an Mn-oxide layer with no other type of oxides."
          ],
          "score": 8.92,
          "retrieval_reason": "linked_materials_evidence",
          "source_contexts": [],
          "relation_context": {},
          "structured_context": {
            "unit_id": "PMC10384371::materials_evidence::6d3f43cf6225317d",
            "paper_id": "PMC10384371",
            "evidence_type": "experiment",
            "material": {
              "name": "CrMnFeCoNi high-entropy alloy",
              "composition": "equiatomic CrCoFeMnNi",
              "form": "cold-rolled sheet",
              "initial_state": "homogenized FCC solid solution"
            },
            "intervention": {
              "action": "heat in vacuum",
              "description": "In situ heating to 1100 \u00b0C in vacuum",
              "parameters": {
                "heating_rate": "15 \u00b0C/min"
              }
            },
            "structure": {
              "description": "MnO surface oxide on an FCC substrate",
              "phases": [
                "FCC substrate",
                "MnO"
              ],
              "microstructure": [
                "uniform thin oxide scale"
              ],
              "defects": []
            },
            "mechanism": "Low oxygen availability favors MnO formation while the FCC substrate remains phase-stable.",
            "outcome": {
              "property": "oxidation onset and phase stability",
              "value": 700,
              "unit": "\u00b0C",
              "direction": "MnO appears while the substrate remains FCC to 1100 \u00b0C",
              "measurement_method": "in situ high-temperature X-ray diffraction"
            },
            "conditions": {
              "temperature": "25-1100 \u00b0C",
              "time": "",
              "environment": "vacuum",
              "load": "",
              "strain_rate": "",
              "pressure": ""
            },
            "comparison": {
              "baseline_material": "same alloy in air",
              "baseline_state": "",
              "baseline_value": null,
              "unit": "",
              "direction": "thinner scale and MnO rather than Mn2O3"
            },
            "evidence_spans": [
              "There was no change in the diffraction pattern from room temperature up to 700 \u00b0C; hence, diffractograms obtained from 25 \u00b0C to 700 \u00b0C are not included in Figure 4 a.",
              "The new peaks during phase identification were found to be MnO, and the substrate material conserved its phase stability throughout up to 1100 \u00b0C.",
              "Furthermore, the EDS mapping results show that the oxide scale formed in a vacuum is solely an Mn-oxide layer with no other type of oxides."
            ],
            "source_section": "",
            "limitations": [],
            "confidence": 0.92
          }
        },
        {
          "node_id": "PMC8357793::materials_evidence::92d5c01391db8aca",
          "paper_id": "PMC8357793",
          "role": "materials_evidence_unit",
          "content": "MoNbTaW refractory high-entropy alloy | Compare SRO strengthening at 300 K and 2000 K | SRO intersected by screw-dislocation double-kink formation | The thermal entropy contribution lowers kink-pair formation free energy and weakens the additional SRO enthalpic barrier. | SRO contribution to screw-dislocation strengthening | {\"temperature\": \"300 K versus 2000 K\", \"time\": \"\", \"environment\": \"\", \"load\": \"shear stress\", \"strain_rate\": \"\", \"pressure\": \"\"} | {\"baseline_material\": \"same MoNbTaW alloy\", \"baseline_state\": \"random solid solution\", \"baseline_value\": null, \"unit\": \"\", \"direction\": \"SRO strengthening is diminished at 2000 K\"}",
          "evidence_spans": [
            "The strengthening effect due to SRO attenuates when temperature increases from 300 to 2000 K.",
            "Based on the model, we can attribute this attenuation to the thermal entropy term",
            "The strengthening induced by the presence of the local chemical SRO is found to be highly temperature-dependent; specifically, it is found to decrease at high homologous temperatures."
          ],
          "score": 8.9,
          "retrieval_reason": "linked_materials_evidence",
          "source_contexts": [],
          "relation_context": {},
          "structured_context": {
            "unit_id": "PMC8357793::materials_evidence::92d5c01391db8aca",
            "paper_id": "PMC8357793",
            "evidence_type": "simulation",
            "material": {
              "name": "MoNbTaW refractory high-entropy alloy",
              "composition": "equiatomic MoNbTaW",
              "form": "body-centered-cubic atomistic model",
              "initial_state": "chemically short-range-ordered state"
            },
            "intervention": {
              "action": "increase temperature",
              "description": "Compare SRO strengthening at 300 K and 2000 K",
              "parameters": {}
            },
            "structure": {
              "description": "SRO intersected by screw-dislocation double-kink formation",
              "phases": [
                "BCC"
              ],
              "microstructure": [],
              "defects": [
                "screw dislocation",
                "double kink"
              ]
            },
            "mechanism": "The thermal entropy contribution lowers kink-pair formation free energy and weakens the additional SRO enthalpic barrier.",
            "outcome": {
              "property": "SRO contribution to screw-dislocation strengthening",
              "value": null,
              "unit": "",
              "direction": "decreases with increasing temperature",
              "measurement_method": "molecular dynamics fitted with a phenomenological mobility model"
            },
            "conditions": {
              "temperature": "300 K versus 2000 K",
              "time": "",
              "environment": "",
              "load": "shear stress",
              "strain_rate": "",
              "pressure": ""
            },
            "comparison": {
              "baseline_material": "same MoNbTaW alloy",
              "baseline_state": "random solid solution",
              "baseline_value": null,
              "unit": "",
              "direction": "SRO strengthening is diminished at 2000 K"
            },
            "evidence_spans": [
              "The strengthening effect due to SRO attenuates when temperature increases from 300 to 2000 K.",
              "Based on the model, we can attribute this attenuation to the thermal entropy term",
              "The strengthening induced by the presence of the local chemical SRO is found to be highly temperature-dependent; specifically, it is found to decrease at high homologous temperatures."
            ],
            "source_section": "",
            "limitations": [
              "The phenomenological fit treats distributed RHEA barriers as effective values."
            ],
            "confidence": 0.9
          }
        },
        {
          "node_id": "PMC5627260::materials_evidence::3a57a358ca58279c",
          "paper_id": "PMC5627260",
          "role": "materials_evidence_unit",
          "content": "high entropy superalloy (HESA) | Expose HESA to 159 MPa at 750, 850, and 982 \u00b0C | thermally stable gamma/gamma-prime microstructure | Positive gamma/gamma-prime misfit promotes rafting during creep; the response is dominated by tertiary creep. | creep rupture life | 114 | h | {\"temperature\": \"982 \u00b0C\", \"time\": \"to rupture\", \"environment\": \"\", \"load\": \"159 MPa\", \"strain_rate\": \"\", \"pressure\": \"\"} | {\"baseline_material\": \"Rene 80\", \"baseline_state\": \"\", \"baseline_value\": 118, \"unit\": \"h at 982 \u00b0C/145 MPa\", \"direction\": \"similar\"}",
          "evidence_spans": [
            "The creep rupture life of HESA at 982 \u00b0C is about 114 h, which is similar to those of several first-generation Ni-based superalloys under similar test conditions, e.g., the creep life of NX-188 DS under 982 \u00b0C/138 MPa test is 58 h [35] , and that of Rene\u2032 80 under 982 \u00b0C/145 MPa test is 118 h [36] .",
            "Positive misfit between FCC matrix and precipitate has yielded parallel raft microstructure during creep at 982 \u00b0C, and the creep curves of HESA were dominated by tertiary creep behavior."
          ],
          "score": 7.97,
          "retrieval_reason": "linked_materials_evidence",
          "source_contexts": [],
          "relation_context": {},
          "structured_context": {
            "unit_id": "PMC5627260::materials_evidence::3a57a358ca58279c",
            "paper_id": "PMC5627260",
            "evidence_type": "experiment",
            "material": {
              "name": "high entropy superalloy (HESA)",
              "composition": "Ni47.9Al10.2Co16.9Cr7.4Fe8.9Ti5.8Mo0.9Nb1.2W0.4C0.4 at%",
              "form": "full-scale creep specimen",
              "initial_state": "solution and aging heat-treated gamma/gamma-prime microstructure"
            },
            "intervention": {
              "action": "apply tensile creep load",
              "description": "Expose HESA to 159 MPa at 750, 850, and 982 \u00b0C",
              "parameters": {
                "stress": "159 MPa"
              }
            },
            "structure": {
              "description": "thermally stable gamma/gamma-prime microstructure",
              "phases": [
                "FCC gamma",
                "L12 gamma-prime"
              ],
              "microstructure": [
                "parallel raft structure at 982 \u00b0C"
              ],
              "defects": []
            },
            "mechanism": "Positive gamma/gamma-prime misfit promotes rafting during creep; the response is dominated by tertiary creep.",
            "outcome": {
              "property": "creep rupture life",
              "value": 114,
              "unit": "h",
              "direction": "comparable to first-generation Ni-based superalloys",
              "measurement_method": "constant-load tensile creep"
            },
            "conditions": {
              "temperature": "982 \u00b0C",
              "time": "to rupture",
              "environment": "",
              "load": "159 MPa",
              "strain_rate": "",
              "pressure": ""
            },
            "comparison": {
              "baseline_material": "Rene 80",
              "baseline_state": "",
              "baseline_value": 118,
              "unit": "h at 982 \u00b0C/145 MPa",
              "direction": "similar"
            },
            "evidence_spans": [
              "The creep rupture life of HESA at 982 \u00b0C is about 114 h, which is similar to those of several first-generation Ni-based superalloys under similar test conditions, e.g., the creep life of NX-188 DS under 982 \u00b0C/138 MPa test is 58 h [35] , and that of Rene\u2032 80 under 982 \u00b0C/145 MPa test is 118 h [36] .",
              "Positive misfit between FCC matrix and precipitate has yielded parallel raft microstructure during creep at 982 \u00b0C, and the creep curves of HESA were dominated by tertiary creep behavior."
            ],
            "source_section": "",
            "limitations": [
              "The 982 \u00b0C response has no obvious primary creep and extensive tertiary creep."
            ],
            "confidence": 0.97
          }
        }
      ],
      "assessment": {
        "decision": "reason_with_caveat",
        "finding": "Retrieved 6 relevant entities from 3 papers; LLM synthesis was unavailable.",
        "cited_ids": [
          "PMC5627260::materials_evidence::173d9dcc7eb9e8b5",
          "PMC10384371::materials_evidence::08f2f11c3154218e",
          "PMC8357793::materials_evidence::ca5981e0935bdcfe",
          "PMC10384371::materials_evidence::6d3f43cf6225317d",
          "PMC8357793::materials_evidence::92d5c01391db8aca",
          "PMC5627260::materials_evidence::3a57a358ca58279c"
        ],
        "reason": "Deterministic fallback based on evidence count and paper diversity.",
        "missing_questions": [],
        "assumptions": [
          "No domain-specific preference was supplied; conservative defaults were used."
        ]
      },
      "children": []
    },
    {
      "stage": "citation_augmentation",
      "agent": "evidence_researcher",
      "task_id": "T2",
      "resolved_claims": []
    },
    {
      "stage": "subtask",
      "agent": "evidence_researcher",
      "task_id": "T2",
      "question": "Which intact processing or composition -> structure -> mechanism -> property chains explain the behavior targeted by 'Improve high-temperature creep strength and oxidation resistance of refractory high-entropy alloys above 900 C'?",
      "retrieved": [
        {
          "node_id": "PMC5627260::materials_evidence::173d9dcc7eb9e8b5",
          "paper_id": "PMC5627260",
          "role": "materials_evidence_unit",
          "content": "high entropy superalloy (HESA) | Create a gamma/gamma-prime precipitation-strengthened microstructure | FCC gamma matrix with spherical L12 gamma-prime precipitates | Low matrix stacking-fault energy and high precipitate anti-phase-boundary energy impede deformation. | tensile yield strength | {\"temperature\": \"room temperature to above 800 \u00b0C\", \"time\": \"\", \"environment\": \"\", \"load\": \"\", \"strain_rate\": \"\", \"pressure\": \"\"} | {\"baseline_material\": \"CoCrFeMnNi and reported high-entropy alloys\", \"baseline_state\": \"\", \"baseline_value\": null, \"unit\": \"\", \"direction\": \"higher yield strength\"}",
          "evidence_spans": [
            "After the solution and aging heat-treatments, the microstructure consists of \u03b3 matrix and dispersed \u03b3\u2032 precipitates is shown in Fig. 2(a) .",
            "The \u03b3\u2032 precipitates appears to be spherical with an average size of 290 nm and 69 vol% measured by image analysis.",
            "The precipitation strengthening has allowed HESA to possess higher tensile yield strengths than those of CoCrFeMnNi throughout the temperatures.",
            "Furthermore, the tensile yield strengths of HESA are the highest among reported high entropy alloys."
          ],
          "score": 7.95,
          "retrieval_reason": "linked_materials_evidence",
          "source_contexts": [],
          "relation_context": {},
          "structured_context": {
            "unit_id": "PMC5627260::materials_evidence::173d9dcc7eb9e8b5",
            "paper_id": "PMC5627260",
            "evidence_type": "experiment",
            "material": {
              "name": "high entropy superalloy (HESA)",
              "composition": "Ni47.9Al10.2Co16.9Cr7.4Fe8.9Ti5.8Mo0.9Nb1.2W0.4C0.4 at%",
              "form": "bulk alloy",
              "initial_state": "solution and aging heat-treated"
            },
            "intervention": {
              "action": "solution and aging heat treatment",
              "description": "Create a gamma/gamma-prime precipitation-strengthened microstructure",
              "parameters": {}
            },
            "structure": {
              "description": "FCC gamma matrix with spherical L12 gamma-prime precipitates",
              "phases": [
                "FCC gamma",
                "L12 gamma-prime"
              ],
              "microstructure": [
                "290 nm average gamma-prime size",
                "69 vol% gamma-prime"
              ],
              "defects": []
            },
            "mechanism": "Low matrix stacking-fault energy and high precipitate anti-phase-boundary energy impede deformation.",
            "outcome": {
              "property": "tensile yield strength",
              "value": null,
              "unit": "",
              "direction": "higher than reported high-entropy alloys across the tested temperatures",
              "measurement_method": "high-temperature tensile testing"
            },
            "conditions": {
              "temperature": "room temperature to above 800 \u00b0C",
              "time": "",
              "environment": "",
              "load": "",
              "strain_rate": "",
              "pressure": ""
            },
            "comparison": {
              "baseline_material": "CoCrFeMnNi and reported high-entropy alloys",
              "baseline_state": "",
              "baseline_value": null,
              "unit": "",
              "direction": "higher yield strength"
            },
            "evidence_spans": [
              "After the solution and aging heat-treatments, the microstructure consists of \u03b3 matrix and dispersed \u03b3\u2032 precipitates is shown in Fig. 2(a) .",
              "The \u03b3\u2032 precipitates appears to be spherical with an average size of 290 nm and 69 vol% measured by image analysis.",
              "The precipitation strengthening has allowed HESA to possess higher tensile yield strengths than those of CoCrFeMnNi throughout the temperatures.",
              "Furthermore, the tensile yield strengths of HESA are the highest among reported high entropy alloys."
            ],
            "source_section": "",
            "limitations": [
              "Strength remains below CMSX-4 and CMSX-10."
            ],
            "confidence": 0.95
          }
        },
        {
          "node_id": "PMC10384371::materials_evidence::08f2f11c3154218e",
          "paper_id": "PMC10384371",
          "role": "materials_evidence_unit",
          "content": "CrMnFeCoNi high-entropy alloy | In situ oxidation while heating to 1100 \u00b0C | temperature-dependent sequence of Mn-rich and mixed oxide phases | Continuous Mn diffusion to the surface forms Mn2O3; increasing temperature and exposure transform it into mixed Mn-rich oxides. | oxide phase evolution | 550 | \u00b0C onset | {\"temperature\": \"25-1100 \u00b0C\", \"time\": \"\", \"environment\": \"air\", \"load\": \"\", \"strain_rate\": \"\", \"pressure\": \"\"} | {\"baseline_material\": \"same alloy in vacuum\", \"baseline_state\": \"\", \"baseline_value\": 700, \"unit\": \"\u00b0C oxidation onset\", \"direction\": \"earlier oxidation and thicker scale in air\"}",
          "evidence_spans": [
            "At 550 \u00b0C, a small new peak appears at 2\u03b8 value of 32.71\u00b0 which, later at a temperature of 650 \u00b0C with the appearance of new peaks, was confirmed to be the initialisation of Mn becoming oxidation at 550 \u00b0C in air.",
