Repository: yadyneshsonale/materials-hypothesis-generation

# Question-centered evidence experiment

This experiment makes scientific question clusters the agent-facing knowledge representation.
Normalized v2 evidence remains behind the interface to ground and validate paper-specific answers.

## Why this experiment exists

The original roles and isolated reader questions did not reliably preserve the scientific links
needed for hypothesis generation: material and state, intervention, test condition, measured
outcome, proposed mechanism, and limitation. This experiment tests a different interface:

```text
canonical scientific question
  -> equivalent question variants from the literature
  -> paper-specific grounded answers

File: experiments/high_temperature_hea_qwen35b/question_centered/benchmark_runs/PMC10759803__broad__grouped_answers_v2.json (part 1 of 2)
{
  "schema_version": "question-centered-benchmark-1.0",
  "run_id": "PMC10759803__broad__grouped_answers_v2",
  "paper_id": "PMC10759803",
  "query_level": "broad",
  "variant": "grouped_answers_v2",
  "knowledge_cutoff": "2024-01-02",
  "query": "Propose a hypothesis and supporting evidence for a new Refractory High-Entropy Alloy (RHEA) family based on Hf-Mo-Ta-Ti-Zr that simultaneously achieves high yield strength and improved ductility at room temperature while addressing the high density limitations of the baseline alloy. Identify the necessary boundary conditions for this approach and a falsification experiment.",
  "retrieved_records": [
    {
      "record_id": "question_cluster::general_materials::391806f6f4cf::f7970f672a",
      "paper_id": "PMC8201384",
      "publication_date": "2021-06-04",
      "kind": "grouped_answers_v2",
      "text": "question_cluster::general_materials::391806f6f4cf::f7970f672a Which specific 'different alloy compositions' were considered or theoretically proposed to have more favorable room temperature properties? general_materials general refractory high entropy alloys unspecified composition unspecified composition optimization find_boundary PMC8201384::reader_question::6a9684f61bec0aaa Which specific 'different alloy compositions' were considered or theoretically proposed to have more favorable room temperature properties? PMC8201384::reader_question::6a9684f61bec0aaa::answer::2586af1a5d6e52e3 PMC8201384::reader_question::6a9684f61bec0aaa PMC8201384 2021-06-04 PMC8201384::hypothesis_evidence_v2::e28184ea10997eb5 The paper identifies the limitation that no completely defect-free samples were produced and states that 'different alloy compositions with more favorable room temperature properties' are required to solve this. However, no specific alternative compositions are named or theoretically proposed in the provided text. WMoTaNbV as-built room temperature low ductility and defects observed General need for compositional changes; specific compositions not provided. No specific compositions listed. cited Figure 2 shows polished microsections of samples built with parameter set PBF-LB/M A and PBF-LB/M B (see Table 2 ). While the samples exhibit a high relative density of 99.8% in case of parameter set PBF-LB/M A and 99.5% in case of parameter set PBF-LB/M B, both samples still contain defects. These are essentially cracks, mostly perpendicular to the build direction, and undissolved particles. 0.9",
      "structured": {
        "cluster_id": "question_cluster::general_materials::391806f6f4cf::f7970f672a",
        "canonical_question": "Which specific 'different alloy compositions' were considered or theoretically proposed to have more favorable room temperature properties?",
        "facets": {
          "domain": "general_materials",
          "subtopic": "general",
          "material_family": "refractory high entropy alloys",
          "target_property": "unspecified",
          "design_variable": "composition",
          "condition_regime": "unspecified",
          "mechanism_topic": "composition optimization",
          "question_function": "find_boundary"
        },
        "question_variants": [
          {
            "question_id": "PMC8201384::reader_question::6a9684f61bec0aaa",
            "question": "Which specific 'different alloy compositions' were considered or theoretically proposed to have more favorable room temperature properties?"
          }
        ],
        "answers": [
          {
            "answer_id": "PMC8201384::reader_question::6a9684f61bec0aaa::answer::2586af1a5d6e52e3",
            "question_id": "PMC8201384::reader_question::6a9684f61bec0aaa",
            "paper_id": "PMC8201384",
            "publication_date": "2021-06-04",
            "evidence_unit_id": "PMC8201384::hypothesis_evidence_v2::e28184ea10997eb5",
            "answer": "The paper identifies the limitation that no completely defect-free samples were produced and states that 'different alloy compositions with more favorable room temperature properties' are required to solve this. However, no specific alternative compositions are named or theoretically proposed in the provided text.",
            "material": "WMoTaNbV",
            "processing_state": "as-built",
            "conditions": "room temperature",
            "measurement_outcome": "low ductility and defects observed",
            "mechanism": "General need for compositional changes; specific compositions not provided.",
            "boundary_limitation": "No specific compositions listed.",
            "epistemic_status": "cited",
            "evidence_spans": [
              "Figure 2 shows polished microsections of samples built with parameter set PBF-LB/M A and PBF-LB/M B (see Table 2 ).",
              "While the samples exhibit a high relative density of 99.8% in case of parameter set PBF-LB/M A and 99.5% in case of parameter set PBF-LB/M B, both samples still contain defects.",
              "These are essentially cracks, mostly perpendicular to the build direction, and undissolved particles."
            ],
            "confidence": 0.9
          }
        ]
      }
    },
    {
      "record_id": "question_cluster::mechanical_deformation::eb53737f2d9a::a3afc9215c",
      "paper_id": "PMC5978046",
      "publication_date": "2018-04-25",
      "kind": "grouped_answers_v2",
      "text": "question_cluster::mechanical_deformation::eb53737f2d9a::a3afc9215c Is the 'fair fracture strain' of 11.4% considered high for a refractory HEA with TiO precipitates, and how does this compare to the ductility of pure BCC refractory metals? mechanical_deformation ductility refractory_HEA ductility unspecified oxidizing_atmosphere ductility_of_HEA_vs_pure_metals compare PMC5978046::reader_question::39ac3830e655a830 Is the 'fair fracture strain' of 11.4% considered high for a refractory HEA with TiO precipitates, and how does this compare to the ductility of pure BCC refractory metals? PMC5978046::reader_question::39ac3830e655a830::answer::fe02cb914d66f2ae PMC5978046::reader_question::39ac3830e655a830 PMC5978046 2018-04-25 PMC5978046::hypothesis_evidence_v2::f7a616e2d022619d The text states: 'It is apparent that the sintered NbMoTaWVTi HEA possesses the highest yield strength and fair fracture strain.' NbMoTaWVTi refractory high entropy alloy sintered bulk compressive loading fracture strain of 11.4% described as 'fair' unclear in text No comparison data for pure BCC refractory metals provided inferred A NbMoTaWVTi refractory high entropy alloy (HEA) has been successfully synthesized by mechanical alloying (MA) and spark plasma sintering (SPS). It is observed that only two types of body-centered cubic (BCC) solid solutions are formed in the powders after ball milling for 40 h. However, a new face-centered cubic (FCC) precipitated phase is observed in the BCC matrix of bulk material consolidated by SPS. 1.0",
      "structured": {
        "cluster_id": "question_cluster::mechanical_deformation::eb53737f2d9a::a3afc9215c",
        "canonical_question": "Is the 'fair fracture strain' of 11.4% considered high for a refractory HEA with TiO precipitates, and how does this compare to the ductility of pure BCC refractory metals?",
        "facets": {
          "domain": "mechanical_deformation",
          "subtopic": "ductility",
          "material_family": "refractory_HEA",
          "target_property": "ductility",
          "design_variable": "unspecified",
          "condition_regime": "oxidizing_atmosphere",
          "mechanism_topic": "ductility_of_HEA_vs_pure_metals",
          "question_function": "compare"
        },
        "question_variants": [
          {
            "question_id": "PMC5978046::reader_question::39ac3830e655a830",
            "question": "Is the 'fair fracture strain' of 11.4% considered high for a refractory HEA with TiO precipitates, and how does this compare to the ductility of pure BCC refractory metals?"
          }
        ],
        "answers": [
          {
            "answer_id": "PMC5978046::reader_question::39ac3830e655a830::answer::fe02cb914d66f2ae",
            "question_id": "PMC5978046::reader_question::39ac3830e655a830",
            "paper_id": "PMC5978046",
            "publication_date": "2018-04-25",
            "evidence_unit_id": "PMC5978046::hypothesis_evidence_v2::f7a616e2d022619d",
            "answer": "The text states: 'It is apparent that the sintered NbMoTaWVTi HEA possesses the highest yield strength and fair fracture strain.'",
            "material": "NbMoTaWVTi refractory high entropy alloy",
            "processing_state": "sintered bulk",
            "conditions": "compressive loading",
            "measurement_outcome": "fracture strain of 11.4% described as 'fair'",
            "mechanism": "unclear in text",
            "boundary_limitation": "No comparison data for pure BCC refractory metals provided",
            "epistemic_status": "inferred",
            "evidence_spans": [
              "A NbMoTaWVTi refractory high entropy alloy (HEA) has been successfully synthesized by mechanical alloying (MA) and spark plasma sintering (SPS).",
              "It is observed that only two types of body-centered cubic (BCC) solid solutions are formed in the powders after ball milling for 40 h.",
              "However, a new face-centered cubic (FCC) precipitated phase is observed in the BCC matrix of bulk material consolidated by SPS."
            ],
            "confidence": 1.0
          }
        ]
      }
    },
    {
      "record_id": "question_cluster::phase_stability::29cb8beecec4::cae021aba0",
      "paper_id": "PMC7475834",
      "publication_date": "2020-08-14",
      "kind": "grouped_answers_v2",
      "text": "question_cluster::phase_stability::29cb8beecec4::cae021aba0 How do beta-stabilizing elements (specifically Nb and Ta) affect the allotropic transition temperature of Ti at elevated temperatures, and is this mechanism supported by general citations on refractory high-entropy alloy stability? phase_stability phase_stability Ti-based_alloys phase_stability composition elevated_temperature beta_stabilization explain_mechanism PMC7475834::reader_question::b8c0ee6bb1c7cf78 Which specific citations [1] through [7] provide the primary evidence for 'good phase stability' at high temperatures? PMC7475834::reader_question::b8c0ee6bb1c7cf78::answer::f35153199324bfb1 PMC7475834::reader_question::b8c0ee6bb1c7cf78 PMC7475834 2020-08-14 PMC7475834::hypothesis_evidence_v2::a236983253f5cf0e References [1] through [7] are cited as evidence for high-temperature strength, high hardness, and good phase stability at high temperatures. RHEA general high temperatures good phase stability cited cited literature support Specific contents of citations [1]-[7] not provided in text cited In this paper, the Si-20Cr-20Fe coating was prepared on MoNbTaTiW RHEA by a fused slurry method. The microstructural evolution and compositions of the silicide coating under high-temperature oxidation environment were studied. The results show that the silicide coating could effectively prevent the oxidation of the MoNbTaTiW RHEA. 1.0",
      "structured": {
        "cluster_id": "question_cluster::phase_stability::29cb8beecec4::cae021aba0",
        "canonical_question": "How do beta-stabilizing elements (specifically Nb and Ta) affect the allotropic transition temperature of Ti at elevated temperatures, and is this mechanism supported by general citations on refractory high-entropy alloy stability?",
        "facets": {
          "domain": "phase_stability",
          "subtopic": "phase_stability",
          "material_family": "Ti-based_alloys",
          "target_property": "phase_stability",
          "design_variable": "composition",
          "condition_regime": "elevated_temperature",
          "mechanism_topic": "beta_stabilization",
          "question_function": "explain_mechanism"
        },
        "question_variants": [
          {
            "question_id": "PMC7475834::reader_question::b8c0ee6bb1c7cf78",
            "question": "Which specific citations [1] through [7] provide the primary evidence for 'good phase stability' at high temperatures?"
          }
        ],
        "answers": [
          {
            "answer_id": "PMC7475834::reader_question::b8c0ee6bb1c7cf78::answer::f35153199324bfb1",
            "question_id": "PMC7475834::reader_question::b8c0ee6bb1c7cf78",
            "paper_id": "PMC7475834",
            "publication_date": "2020-08-14",
            "evidence_unit_id": "PMC7475834::hypothesis_evidence_v2::a236983253f5cf0e",
            "answer": "References [1] through [7] are cited as evidence for high-temperature strength, high hardness, and good phase stability at high temperatures.",
            "material": "RHEA",
            "processing_state": "general",
            "conditions": "high temperatures",
            "measurement_outcome": "good phase stability cited",
            "mechanism": "cited literature support",
            "boundary_limitation": "Specific contents of citations [1]-[7] not provided in text",
            "epistemic_status": "cited",
            "evidence_spans": [
              "In this paper, the Si-20Cr-20Fe coating was prepared on MoNbTaTiW RHEA by a fused slurry method.",
              "The microstructural evolution and compositions of the silicide coating under high-temperature oxidation environment were studied.",
              "The results show that the silicide coating could effectively prevent the oxidation of the MoNbTaTiW RHEA."
            ],
            "confidence": 1.0
          }
        ]
      }
    },
    {
      "record_id": "question_cluster::mechanical_deformation::f2df614f1724::a3e8a461f7",
      "paper_id": "PMC7299626",
      "publication_date": "2020-06-17",
      "kind": "grouped_answers_v2",
      "text": "question_cluster::mechanical_deformation::f2df614f1724::a3e8a461f7 How does the addition of interstitial elements or specific alloying components (like Cr) affect the yield strength and ductility of refractory high-entropy alloys (RHEAs) through lattice distortion and solid solution hardening mechanisms, and how can these effects be isolated from baseline alloy properties? mechanical_deformation ductility RHEA yield_strength composition unspecified lattice_distortion change_variable PMC7299626::reader_question::32797f2e9720f05b How does the mechanical performance (1400 MPa yield strength, 20% elongation) compare quantitatively to the un-doped Ta0.5Nb0.5HfZrTi base alloy to isolate the strengthening effect of the interstitials? PMC7299626::reader_question::32797f2e9720f05b::answer::04c4d75fde7f76a2 PMC7299626::reader_question::32797f2e9720f05b PMC7299626 2020-06-17 PMC7299626::hypothesis_evidence_v2::7ece96e0897e8e10 The base HEA Ta0.5Nb0.5HfZrTi has a yield strength of ~810 MPa and elongation of ~10.8%, whereas the interstitial-doped alloys achieve ~1400 MPa yield strength and ~20% elongation. This indicates a significant strengthening and ductility improvement due to the interstitial addition. Ta0.5Nb0.5HfZrTi as-cast room temperature base: 810 MPa, 10.8% elongation; doped: 1400 MPa, 20% elongation Interstital addition (O or N) leading to solid solution strengthening  observed Specifically at 1.0 Hz, the tanδ max of the reference HEA Ta0.5Nb0.5HfZrTi reaches a high damping value of 0.014. The activation energy H is estimated to be 2.06, 2.40, and 4.06 eV for the reference alloy and the interstitially doped O-2 and N-2 HEAs, respectively. The base HEA, used here as reference material, shows a yield strength of ~810 MPa at an elongation of ~10.8%, which is superior to that of other Ti-Nb alloys reported to date ( [43] ). 0.95",
      "structured": {
        "cluster_id": "question_cluster::mechanical_deformation::f2df614f1724::a3e8a461f7",
        "canonical_question": "How does the addition of interstitial elements or specific alloying components (like Cr) affect the yield strength and ductility of refractory high-entropy alloys (RHEAs) through lattice distortion and solid solution hardening mechanisms, and how can these effects be isolated from baseline alloy properties?",
        "facets": {
          "domain": "mechanical_deformation",
          "subtopic": "ductility",
          "material_family": "RHEA",
          "target_property": "yield_strength",
          "design_variable": "composition",
          "condition_regime": "unspecified",
          "mechanism_topic": "lattice_distortion",
          "question_function": "change_variable"
        },
        "question_variants": [
          {
            "question_id": "PMC7299626::reader_question::32797f2e9720f05b",
            "question": "How does the mechanical performance (1400 MPa yield strength, 20% elongation) compare quantitatively to the un-doped Ta0.5Nb0.5HfZrTi base alloy to isolate the strengthening effect of the interstitials?"
          }
        ],
        "answers": [
          {
            "answer_id": "PMC7299626::reader_question::32797f2e9720f05b::answer::04c4d75fde7f76a2",
            "question_id": "PMC7299626::reader_question::32797f2e9720f05b",
            "paper_id": "PMC7299626",
            "publication_date": "2020-06-17",
            "evidence_unit_id": "PMC7299626::hypothesis_evidence_v2::7ece96e0897e8e10",
            "answer": "The base HEA Ta0.5Nb0.5HfZrTi has a yield strength of ~810 MPa and elongation of ~10.8%, whereas the interstitial-doped alloys achieve ~1400 MPa yield strength and ~20% elongation. This indicates a significant strengthening and ductility improvement due to the interstitial addition.",
            "material": "Ta0.5Nb0.5HfZrTi",
            "processing_state": "as-cast",
            "conditions": "room temperature",
            "measurement_outcome": "base: 810 MPa, 10.8% elongation; doped: 1400 MPa, 20% elongation",
            "mechanism": "Interstital addition (O or N) leading to solid solution strengthening",
            "boundary_limitation": "",
            "epistemic_status": "observed",
            "evidence_spans": [
              "Specifically at 1.0 Hz, the tanδ max of the reference HEA Ta0.5Nb0.5HfZrTi reaches a high damping value of 0.014.",
              "The activation energy H is estimated to be 2.06, 2.40, and 4.06 eV for the reference alloy and the interstitially doped O-2 and N-2 HEAs, respectively.",
              "The base HEA, used here as reference material, shows a yield strength of ~810 MPa at an elongation of ~10.8%, which is superior to that of other Ti-Nb alloys reported to date ( [43] )."
            ],
            "confidence": 0.95
          }
        ]
      }
    },
    {
      "record_id": "question_cluster::mechanical_deformation::99d2f4c06dde::5eb5fbdf3c",
      "paper_id": "PMC7866258",
      "publication_date": "2021-01-29",
      "kind": "grouped_answers_v2",
      "text": "question_cluster::mechanical_deformation::99d2f4c06dde::5eb5fbdf3c How do the grain sizes of the CrMoNbWV alloy produced by MA/SPS compare to those from arc melting to validate the Hall-Petch hardening contribution? mechanical_deformation grain_boundary_effect Refractory HEA grain_size grain_size unspecified Hall-Petch hardening assumption PMC7866258::reader_question::195b4e3db674f775 How do the grain sizes of the CrMoNbWV alloy produced by MA/SPS compare to those from arc melting to validate the Hall-Petch hardening contribution? PMC7866258::reader_question::195b4e3db674f775::answer::770c480792d51e81 PMC7866258::reader_question::195b4e3db674f775 PMC7866258 2021-01-29 PMC7866258::hypothesis_evidence_v2::36a8a7bf1e827a9e A cited work reports a grain size of 1.24 µm for an NbMoTaWVCr alloy obtained by MA and SPS. The text notes the density of CrMoNbWV is lower than these alloys but does not report the specific grain size for the CrMoNbWV alloy produced by MA/SPS or arc melting to validate the Hall-Petch relationship for that specific comparison. NbMoTaWVCr (cited) MA and SPS Microstructural analysis Grain size of 1.24 µm Fine grains contribute to high mechanical properties. No grain size data provided for CrMoNbWV alloy from arc melting or the specific MA/SPS route for validation of the Hall-Petch constant. cited Nevertheless, in Reference [ [2] ], an NbMoTaWVCr alloy with an extremely high yield strength of 3416 MPa and good plasticity of 5.3% at room temperature was obtained. Volume fractions of Laves phase (Cr,V) 2 (Ta,Nb) and oxide phase Ta 2 VO 6 in this alloy were 7.7% and 6.2%, respectively. According to the authors, the high mechanical properties were achieved by forming an interstitial solid solution in the matrix and by fine grains (1.24 µm). 0.3",
      "structured": {
        "cluster_id": "question_cluster::mechanical_deformation::99d2f4c06dde::5eb5fbdf3c",
        "canonical_question": "How do the grain sizes of the CrMoNbWV alloy produced by MA/SPS compare to those from arc melting to validate the Hall-Petch hardening contribution?",
        "facets": {
          "domain": "mechanical_deformation",
          "subtopic": "grain_boundary_effect",
          "material_family": "Refractory HEA",
          "target_property": "grain_size",
          "design_variable": "grain_size",
          "condition_regime": "unspecified",
          "mechanism_topic": "Hall-Petch hardening",
          "question_function": "assumption"
        },
        "question_variants": [
          {
            "question_id": "PMC7866258::reader_question::195b4e3db674f775",
            "question": "How do the grain sizes of the CrMoNbWV alloy produced by MA/SPS compare to those from arc melting to validate the Hall-Petch hardening contribution?"
          }
        ],
        "answers": [
          {
            "answer_id": "PMC7866258::reader_question::195b4e3db674f775::answer::770c480792d51e81",
            "question_id": "PMC7866258::reader_question::195b4e3db674f775",
            "paper_id": "PMC7866258",
            "publication_date": "2021-01-29",
            "evidence_unit_id": "PMC7866258::hypothesis_evidence_v2::36a8a7bf1e827a9e",
            "answer": "A cited work reports a grain size of 1.24 µm for an NbMoTaWVCr alloy obtained by MA and SPS. The text notes the density of CrMoNbWV is lower than these alloys but does not report the specific grain size for the CrMoNbWV alloy produced by MA/SPS or arc melting to validate the Hall-Petch relationship for that specific comparison.",
            "material": "NbMoTaWVCr (cited)",
            "processing_state": "MA and SPS",
            "conditions": "Microstructural analysis",
            "measurement_outcome": "Grain size of 1.24 µm",
            "mechanism": "Fine grains contribute to high mechanical properties.",
            "boundary_limitation": "No grain size data provided for CrMoNbWV alloy from arc melting or the specific MA/SPS route for validation of the Hall-Petch constant.",
            "epistemic_status": "cited",
            "evidence_spans": [
              "Nevertheless, in Reference [ [2] ], an NbMoTaWVCr alloy with an extremely high yield strength of 3416 MPa and good plasticity of 5.3% at room temperature was obtained.",
              "Volume fractions of Laves phase (Cr,V) 2 (Ta,Nb) and oxide phase Ta 2 VO 6 in this alloy were 7.7% and 6.2%, respectively.",
              "According to the authors, the high mechanical properties were achieved by forming an interstitial solid solution in the matrix and by fine grains (1.24 µm)."
            ],
            "confidence": 0.3
          }
        ]
      }
    },
    {
      "record_id": "question_cluster::thermal_transport::0e7d5b8319c6::5fda5866fc",
      "paper_id": "PMC10154406",
      "publication_date": "2023-05-02",
      "kind": "grouped_answers_v2",
      "text": "question_cluster::thermal_transport::0e7d5b8319c6::5fda5866fc What temperature ranges beyond room temperature have been experimentally verified for the long-term stability and mechanical performance of as-cast HfMoTaZr refractory high-entropy alloys in reticulated structures? thermal_transport general refractory_high_entropy_alloy unspecified temperature unspecified long-term_stability find_boundary PMC10154406::reader_question::bb1fa66fe5acdfd8 What specific temperature and stress ranges define the 'extreme conditions' required for the economically viable power plant mentioned? ",
      "structured": {
        "cluster_id": "question_cluster::thermal_transport::0e7d5b8319c6::5fda5866fc",
        "canonical_question": "What temperature ranges beyond room temperature have been experimentally verified for the long-term stability and mechanical performance of as-cast HfMoTaZr refractory high-entropy alloys in reticulated structures?",
        "facets": {
          "domain": "thermal_transport",
          "subtopic": "general",
          "material_family": "refractory_high_entropy_alloy",
          "target_property": "unspecified",
          "design_variable": "temperature",
          "condition_regime": "unspecified",
          "mechanism_topic": "long-term_stability",
          "question_function": "find_boundary"
        },
        "question_variants": [
          {
            "question_id": "PMC10154406::reader_question::bb1fa66fe5acdfd8",
            "question": "What specific temperature and stress ranges define the 'extreme conditions' required for the economically viable power plant mentioned?"
          }
        ],
        "answers": []
      }
    },
    {
      "record_id": "question_cluster::processing_manufacturing::a07e5e5b6bee::08b982b6de",
      "paper_id": "PMC4145285",
      "publication_date": "2014-08-27",
      "kind": "grouped_answers_v2",
      "text": "question_cluster::processing_manufacturing::a07e5e5b6bee::08b982b6de What is the specific weight limit or scaling factor that defines 'industrial scale' in this context, given the ~2.5 kg ingot size? processing_manufacturing general eutectic_high_entropy_alloy unspecified unspecified elevated_temperature scale_definition find_boundary PMC4145285::reader_question::fa8de667cb7120af What is the specific weight limit or scaling factor that defines 'industrial scale' in this context, given the ~2.5 kg ingot size? PMC4145285::reader_question::fa8de667cb7120af::answer::479dc86d2f0d05ef PMC4145285::reader_question::fa8de667cb7120af PMC4145285 2014-08-27 PMC4145285::hypothesis_evidence_v2::23f62f72fb141399 The text reports the preparation of a 'bulk EHEA ingot of ~2.5 kg in weight' and notes the design allows 'for large-scale industrial applications.' However, no quantitative threshold, weight limit, or scaling factor defining 'industrial scale' is provided in the evidence. AlCoCrFeNi 2.1 as-cast conventional casting 2.5 kg ingot N/A No specific definition or scaling factor for 'industrial scale' is provided in the text. unspecified our alloy design strategy resulted in the discovery of an EHEA with a fine lamellar fcc/B2 structure and balanced high fracture strength and high ductility. we successfully designed a highly uniform AlCoCrFeNi 2.1 EHEA, with an unprecedented combination of castability, high fracture strength and high ductility. The bulk EHEA ingot of ~2.5 kg in weight was prepared by the conventional casting method using the commercially pure raw materials. 0.0",
      "structured": {
        "cluster_id": "question_cluster::processing_manufacturing::a07e5e5b6bee::08b982b6de",
        "canonical_question": "What is the specific weight limit or scaling factor that defines 'industrial scale' in this context, given the ~2.5 kg ingot size?",
        "facets": {
          "domain": "processing_manufacturing",
          "subtopic": "general",
          "material_family": "eutectic_high_entropy_alloy",
          "target_property": "unspecified",
          "design_variable": "unspecified",
          "condition_regime": "elevated_temperature",
          "mechanism_topic": "scale_definition",
          "question_function": "find_boundary"
        },
        "question_variants": [
          {
            "question_id": "PMC4145285::reader_question::fa8de667cb7120af",
            "question": "What is the specific weight limit or scaling factor that defines 'industrial scale' in this context, given the ~2.5 kg ingot size?"
          }
        ],
        "answers": [
          {
            "answer_id": "PMC4145285::reader_question::fa8de667cb7120af::answer::479dc86d2f0d05ef",
            "question_id": "PMC4145285::reader_question::fa8de667cb7120af",
            "paper_id": "PMC4145285",
            "publication_date": "2014-08-27",
            "evidence_unit_id": "PMC4145285::hypothesis_evidence_v2::23f62f72fb141399",
            "answer": "The text reports the preparation of a 'bulk EHEA ingot of ~2.5 kg in weight' and notes the design allows 'for large-scale industrial applications.' However, no quantitative threshold, weight limit, or scaling factor defining 'industrial scale' is provided in the evidence.",
            "material": "AlCoCrFeNi 2.1",
            "processing_state": "as-cast",
            "conditions": "conventional casting",
            "measurement_outcome": "2.5 kg ingot",
            "mechanism": "N/A",
            "boundary_limitation": "No specific definition or scaling factor for 'industrial scale' is provided in the text.",
            "epistemic_status": "unspecified",
            "evidence_spans": [
              "our alloy design strategy resulted in the discovery of an EHEA with a fine lamellar fcc/B2 structure and balanced high fracture strength and high ductility.",
              "we successfully designed a highly uniform AlCoCrFeNi 2.1 EHEA, with an unprecedented combination of castability, high fracture strength and high ductility.",
              "The bulk EHEA ingot of ~2.5 kg in weight was prepared by the conventional casting method using the commercially pure raw materials."
            ],
            "confidence": 0.0
          }
        ]
      }
    },
    {
      "record_id": "PMC10142552::hypothesis_evidence_v2::d323f31e562e60a9",
      "paper_id": "PMC10142552",
      "publication_date": "2023-04-13",
      "kind": "v2_evidence",
      "text": "PMC10142552::hypothesis_evidence_v2::d323f31e562e60a9 PMC10142552 mixed current_paper sample_wvta ticr_coating WVTaTiCr x RHEAs W-V-Ta-Ti-Cr system   coating metal powder millimeter level thickness  1 laser cladding 42-CrMo steel Cr content coating on 42-CrMo steel surface  room and high-temperature  oxidizing and corrosive environments    laser cladding thermal cycle     different Cr content coatings WVTaTiCr x RHEAs with varying Cr content Cr content base elements (W, V, Ta, Ti) substrate preparation method (laser cladding)       Based on comprehensive consideration, W, V, Ta, Ti, and Cr elements are used to develop a new refractory high-entropy alloy with both hardness and high-temperature oxidation resistance. In this study, WVTaTiCr x RHEAs coating was prepared on the 42-CrMo steel surface using laser cladding, and the trends in the coating microstructure, hardness, high-temperature oxidation resistance, and corrosion resistance were analyzed by varying the Cr content. Introduction 1.0 False",
      "structured": {
        "unit_id": "PMC10142552::hypothesis_evidence_v2::d323f31e562e60a9",
        "paper_id": "PMC10142552",
        "study_type": "mixed",
        "claim_ownership": "current_paper",
        "sample": {
          "sample_id": "sample_wvta ticr_coating",
          "material_name": "WVTaTiCr x RHEAs",
          "nominal_composition": "W-V-Ta-Ti-Cr system",
          "measured_composition": "",
          "composition": [],
          "form": "coating",
          "initial_state": "metal powder",
          "dimensions_orientation": "millimeter level thickness",
          "density_porosity": ""
        },
        "process_steps": [
          {
            "sequence": 1,
            "action": "laser cladding",
            "parameters": {
              "substrate": "42-CrMo steel",
              "variable": "Cr content"
            },
            "resulting_state": "coating on 42-CrMo steel surface"
          }
        ],
        "structure_observations": [],
        "test_conditions": {
          "temperature": "room and high-temperature",
          "time": "",
          "environment": "oxidizing and corrosive environments",
          "pressure": "",
          "stress_load": "",
          "strain_rate": "",
          "thermal_history": "laser cladding thermal cycle",
          "radiation": "",
          "tribology": "",
          "simulation_conditions": ""
        },
        "measurements": [],
        "comparison": {
          "baseline_sample_id": "different Cr content coatings",
          "baseline_description": "WVTaTiCr x RHEAs with varying Cr content",
          "changed_variables": [
            "Cr content"
          ],
          "controlled_variables": [
            "base elements (W, V, Ta, Ti)",
            "substrate",
            "preparation method (laser cladding)"
          ],
          "confounders": [],
          "effect_size": null,
          "effect_unit": ""
        },
        "mechanisms": [],
        "boundaries": [],
        "limitations": [],
        "evidence_spans": [
          "Based on comprehensive consideration, W, V, Ta, Ti, and Cr elements are used to develop a new refractory high-entropy alloy with both hardness and high-temperature oxidation resistance.",
          "In this study, WVTaTiCr x RHEAs coating was prepared on the 42-CrMo steel surface using laser cladding, and the trends in the coating microstructure, hardness, high-temperature oxidation resistance, and corrosion resistance were analyzed by varying the Cr content."
        ],
        "source_section": "Introduction",
        "extraction_confidence": 1.0,
        "result_revealing": false
      }
    },
    {
      "record_id": "question_cluster::mechanical_deformation::5689a49f4938::286083b5ba",
      "paper_id": "PMC7304825",
      "publication_date": "2020-04-15",
      "kind": "grouped_answers_v2",
      "text": "question_cluster::mechanical_deformation::5689a49f4938::286083b5ba How do 'solid solution hardening' and 'grain boundary strengthening' contribute to the mechanical strength of refractory high-entropy alloys and composites, and is there quantitative evidence separating these mechanisms for specific strength values? mechanical_deformation strength_hardness refractory_high_entropy_alloy unspecified unspecified unspecified solid_solution_grain_boundary explain_mechanism PMC7304825::reader_question::bb4c51a82c40cae3 What is the specific definition of 'solid solution hardening' versus 'grain boundary strengthening' in this equimolar system, and is there quantitative evidence separating their contributions? PMC7513042::reader_question::092cebe54d029903 The conclusion states the composite has 1542 MPa compressive strength, but does the discussion explain why interstitials were necessary to achieve this specific value compared to the baseline alloy? PMC7304825::reader_question::bb4c51a82c40cae3::answer::22da67ef8b96d60d PMC7304825::reader_question::bb4c51a82c40cae3 PMC7304825 2020-04-15 PMC7304825::hypothesis_evidence_v2::ea3e639539e10bc1 The study reports a compressive strength of 10 ± 0.8 GPa and attributes this to 'solid solution hardening and grain boundary strengthening' combined. No quantitative breakdown or specific definitions separating these two mechanisms for this specific system are provided in the evidence. CuMoTaWV refractory high-entropy alloy nanocrystalline film nanopillar compression Compressive strength 10 ± 0.8 GPa Solid solution hardening and grain boundary strengthening (combined attribution) No quantitative separation of contributions; mechanisms are inferred together. inferred In this work, a refractory high-entropy alloy (RHEA) film of equimolar CuMoTaWV was deposited on silicon and 304 stainless-steel substrates using DC-magnetron sputtering. A sputtering target was developed by partial sintering of an equimolar powder mixture of Cu, Mo, Ta, W, and V using spark plasma sintering. The target was used to sputter a nanocrystalline RHEA film with a thickness of ∼900 nm and an average grain size of 18 nm. 0.9 PMC7513042::reader_question::092cebe54d029903::answer::3185fa0b8fe24ca0 PMC7513042::reader_question::092cebe54d029903 PMC7513042 2018-07-10 PMC7513042::hypothesis_evidence_v2::900bf941b0362156 The text concludes that the solution-strengthening effect resulted in the improved mechanical properties, which aligns with the reported compressive strength of 1542 MPa, suggesting interstitials or solutes were necessary. Nb-Mo-Cr-Ti-Al composite sintered bulk compressive load at room temperature Improved mechanical properties attributed to solution strengthening Solution-strengthening effect resulted in improved mechanical properties. Does not explicitly compare the specific contribution against a baseline alloy without these interstitials in quantitative detail. inferred Powders of Nb, Mo, Cr, Ti, and Al with purity higher than 99.5 wt. % and particle size of ≤45 μm were used as starting materials. The elemental powder was mixed in equiatomic composition and then processed by high energy planetary ball milling for 39 h at 300 rpm in a pure argon atmosphere (YXQM-2L, MITR, Changsha, China). Tungsten carbide vials and balls were utilized as the milling media with a ball-to-powder ratio of 10:1. 0.8",
      "structured": {
        "cluster_id": "question_cluster::mechanical_deformation::5689a49f4938::286083b5ba",
        "canonical_question": "How do 'solid solution hardening' and 'grain boundary strengthening' contribute to the mechanical strength of refractory high-entropy alloys and composites, and is there quantitative evidence separating these mechanisms for specific strength values?",
        "facets": {
          "domain": "mechanical_deformation",
          "subtopic": "strength_hardness",
          "material_family": "refractory_high_entropy_alloy",
          "target_property": "unspecified",
          "design_variable": "unspecified",
          "condition_regime": "unspecified",
          "mechanism_topic": "solid_solution_grain_boundary",
          "question_function": "explain_mechanism"
        },
        "question_variants": [
          {
            "question_id": "PMC7304825::reader_question::bb4c51a82c40cae3",
            "question": "What is the specific definition of 'solid solution hardening' versus 'grain boundary strengthening' in this equimolar system, and is there quantitative evidence separating their contributions?"
          },
          {
            "question_id": "PMC7513042::reader_question::092cebe54d029903",
            "question": "The conclusion states the composite has 1542 MPa compressive strength, but does the discussion explain why interstitials were necessary to achieve this specific value compared to the baseline alloy?"
          }
        ],
        "answers": [
          {
            "answer_id": "PMC7304825::reader_question::bb4c51a82c40cae3::answer::22da67ef8b96d60d",
            "question_id": "PMC7304825::reader_question::bb4c51a82c40cae3",
            "paper_id": "PMC7304825",
            "publication_date": "2020-04-15",
            "evidence_unit_id": "PMC7304825::hypothesis_evidence_v2::ea3e639539e10bc1",
            "answer": "The study reports a compressive strength of 10 ± 0.8 GPa and attributes this to 'solid solution hardening and grain boundary strengthening' combined. No quantitative breakdown or specific definitions separating these two mechanisms for this specific system are provided in the evidence.",
            "material": "CuMoTaWV refractory high-entropy alloy",
            "processing_state": "nanocrystalline film",
            "conditions": "nanopillar compression",
            "measurement_outcome": "Compressive strength 10 ± 0.8 GPa",
            "mechanism": "Solid solution hardening and grain boundary strengthening (combined attribution)",
