Repository: yadyneshsonale/materials-hypothesis-generation

# Question-centered evidence experiment

This experiment makes scientific question clusters the agent-facing knowledge representation.
Normalized v2 evidence remains behind the interface to ground and validate paper-specific answers.

## Why this experiment exists

The original roles and isolated reader questions did not reliably preserve the scientific links
needed for hypothesis generation: material and state, intervention, test condition, measured
outcome, proposed mechanism, and limitation. This experiment tests a different interface:

```text
canonical scientific question
  -> equivalent question variants from the literature
  -> paper-specific grounded answers

File: experiments/high_temperature_hea_qwen35b/question_centered/benchmark_runs/PMC11077685__broad__raw_questions.json
{
  "schema_version": "question-centered-benchmark-1.0",
  "run_id": "PMC11077685__broad__raw_questions",
  "paper_id": "PMC11077685",
  "query_level": "broad",
  "variant": "raw_questions",
  "knowledge_cutoff": "2024-02-28",
  "query": "What additive manufacturing strategy and post-processing route can enable the fabrication of a refractory high-entropy alloy family (Group IV-V transition metals) capable of retaining high-temperature structural integrity, and what specific microstructural state is hypothesized to optimize mechanical performance while mitigating the inherent brittleness associated with interstitial impurities?",
  "retrieved_records": [
    {
      "record_id": "PMC10759803::reader_question::e82b01ab0f8fc51d",
      "paper_id": "PMC10759803",
      "publication_date": "2024-01-02",
      "kind": "raw_question",
      "text": "What specific values define the 'poor room-temperature fracture toughness' and 'high density' for MoNbTaW and MoNbTaVW that led to the alloy replacement strategy?",
      "structured": {
        "question": "What specific values define the 'poor room-temperature fracture toughness' and 'high density' for MoNbTaW and MoNbTaVW that led to the alloy replacement strategy?",
        "question_type": "clarification",
        "category": "reading_clarification"
      }
    },
    {
      "record_id": "PMC5461481::reader_question::8d626e37d19d0f61",
      "paper_id": "PMC5461481",
      "publication_date": "2017-06-01",
      "kind": "raw_question",
      "text": "Is the hcp phase retained at ambient temperature and pressure after the high-pressure experiment, and what is its microstructural state?",
      "structured": {
        "question": "Is the hcp phase retained at ambient temperature and pressure after the high-pressure experiment, and what is its microstructural state?",
        "question_type": "follow_up",
        "category": "discriminating_experiment"
      }
    },
    {
      "record_id": "PMC5461481::reader_question::eb9f57dd21ec74dc",
      "paper_id": "PMC5461481",
      "publication_date": "2017-06-01",
      "kind": "raw_question",
      "text": "What is the specific composition of the 'prototype CoCrFeMnNi high-entropy alloy' used, and are there any trace elements or impurities reported?",
      "structured": {
        "question": "What is the specific composition of the 'prototype CoCrFeMnNi high-entropy alloy' used, and are there any trace elements or impurities reported?",
        "question_type": "method",
        "category": "replication_detail"
      }
    },
    {
      "record_id": "PMC5995863::reader_question::861614f19d231ecb",
      "paper_id": "PMC5995863",
      "publication_date": "2018-06-11",
      "kind": "raw_question",
      "text": "What is the exact mechanism by which replacing Ta and W with Cr, Mo, Nb, V, and Zr alters the high-temperature strength profile?",
      "structured": {
        "question": "What is the exact mechanism by which replacing Ta and W with Cr, Mo, Nb, V, and Zr alters the high-temperature strength profile?",
        "question_type": "mechanism",
        "category": "mechanism_gap"
      }
    },
    {
      "record_id": "PMC10142552::reader_question::3ea534ab3145446e",
      "paper_id": "PMC10142552",
      "publication_date": "2023-04-13",
      "kind": "raw_question",
      "text": "Is the 'high-temperature oxidation resistance' evaluated at a specific temperature, and does the 'WVTaTiCr x' alloy show a transition or failure at any specific high temperature?",
      "structured": {
        "question": "Is the 'high-temperature oxidation resistance' evaluated at a specific temperature, and does the 'WVTaTiCr x' alloy show a transition or failure at any specific high temperature?",
        "question_type": "boundary",
        "category": "boundary_failure"
      }
    },
    {
      "record_id": "PMC10213035::reader_question::ffd5c4e5e8bd4243",
      "paper_id": "PMC10213035",
      "publication_date": "2023-05-25",
      "kind": "raw_question",
      "text": "What specific high-temperature precipitate phase in nickel-base superalloys is unstable, and what are the failure modes associated with its instability?",
      "structured": {
        "question": "What specific high-temperature precipitate phase in nickel-base superalloys is unstable, and what are the failure modes associated with its instability?",
        "question_type": "limitation",
        "category": "unresolved_gap"
      }
    },
    {
      "record_id": "PMC6926650::reader_question::5cc81238b2b6563d",
      "paper_id": "PMC6926650",
      "publication_date": "2019-12-03",
      "kind": "raw_question",
      "text": "What specific low strain rate or higher processing temperature values are required to enable hot deformation of the high-oxygen alloy, given the reference to [41]?",
      "structured": {
        "question": "What specific low strain rate or higher processing temperature values are required to enable hot deformation of the high-oxygen alloy, given the reference to [41]?",
        "question_type": "clarification",
        "category": "reading_clarification"
      }
    },
    {
      "record_id": "PMC8201384::reader_question::9922389fdccb4075",
      "paper_id": "PMC8201384",
      "publication_date": "2021-06-04",
      "kind": "raw_question",
      "text": "What specific 'refectory metal high entropy alloy' composition is the target, and is the notation W 20 Mo 20 Ta 20 Nb 20 V 20 atomic or weight percent?",
      "structured": {
        "question": "What specific 'refectory metal high entropy alloy' composition is the target, and is the notation W 20 Mo 20 Ta 20 Nb 20 V 20 atomic or weight percent?",
        "question_type": "clarification",
        "category": "reading_clarification"
      }
    },
    {
      "record_id": "PMC7512559::reader_question::ad64397b01128de7",
      "paper_id": "PMC7512559",
      "publication_date": "2018-12-12",
      "kind": "raw_question",
      "text": "What specific microstructural evolution phenomena were expected to be captured by the 'steady-state stages' interruption, and what features define this stage in the CoCrFeNiMn alloy?",
      "structured": {
        "question": "What specific microstructural evolution phenomena were expected to be captured by the 'steady-state stages' interruption, and what features define this stage in the CoCrFeNiMn alloy?",
        "question_type": "mechanism",
        "category": "mechanism_gap"
      }
    },
    {
      "record_id": "PMC9229239::reader_question::5a2920e9931ee052",
      "paper_id": "PMC9229239",
      "publication_date": "2022-06-07",
      "kind": "raw_question",
      "text": "What specific combination of high melting temperature, high hardness, oxidation tendency, and machining toughness creates the processing difficulty?",
      "structured": {
        "question": "What specific combination of high melting temperature, high hardness, oxidation tendency, and machining toughness creates the processing difficulty?",
        "question_type": "clarification",
        "category": "reading_clarification"
      }
    },
    {
      "record_id": "PMC9229239::reader_question::93bf54efca3ef408",
      "paper_id": "PMC9229239",
      "publication_date": "2022-06-07",
      "kind": "raw_question",
      "text": "What specific density values and mechanical strength metrics were reported to establish the similarity with the AMF alloy?",
      "structured": {
        "question": "What specific density values and mechanical strength metrics were reported to establish the similarity with the AMF alloy?",
        "question_type": "evidence",
        "category": "discriminating_experiment"
      }
    },
    {
      "record_id": "PMC7299626::reader_question::7f4d33c8ea3de80e",
      "paper_id": "PMC7299626",
      "publication_date": "2020-06-17",
      "kind": "raw_question",
      "text": "What are the specific 'group IV (Ti, Zr, Hf) and V (V, Nb, Ta) refractory elements' that define the 'bcc HEAs' mentioned, and is Vanadium present in the specific Ta0.5Nb0.5HfZrTi alloy?",
      "structured": {
        "question": "What are the specific 'group IV (Ti, Zr, Hf) and V (V, Nb, Ta) refractory elements' that define the 'bcc HEAs' mentioned, and is Vanadium present in the specific Ta0.5Nb0.5HfZrTi alloy?",
        "question_type": "clarification",
        "category": "reading_clarification"
      }
    },
    {
      "record_id": "PMC4976365::reader_question::17bc9c5565992c92",
      "paper_id": "PMC4976365",
      "publication_date": "2016-08-08",
      "kind": "raw_question",
      "text": "What is the specific impact of 'no spin-orbit terms' on the magnetic moment predictions for the Fe and Co components in this high-entropy alloy?",
      "structured": {
        "question": "What is the specific impact of 'no spin-orbit terms' on the magnetic moment predictions for the Fe and Co components in this high-entropy alloy?",
        "question_type": "counterfactual",
        "category": "design_variable"
      }
    },
    {
      "record_id": "PMC6317005::reader_question::b924688d8d7cd646",
      "paper_id": "PMC6317005",
      "publication_date": "2018-12-12",
      "kind": "raw_question",
      "text": "What is the specific high-temperature strength threshold (T ≥ 1000 °C) where RHEAs surpass nickel-based superalloys, and what is the metric used?",
      "structured": {
        "question": "What is the specific high-temperature strength threshold (T ≥ 1000 °C) where RHEAs surpass nickel-based superalloys, and what is the metric used?",
        "question_type": "clarification",
        "category": "reading_clarification"
      }
    }
  ],
  "generation": {
    "hypothesis": "Fabricating a Group IV-V refractory high-entropy alloy (RHEA) via Laser Powder Bed Fusion (L-PBF) followed by a two-step post-processing route of Hot Isostatic Pressing (HIP) and controlled high-temperature aging will yield a refined dual-phase microstructure that optimizes mechanical performance while mitigating interstitial impurity-induced brittleness.",
    "material_initial_state": "Powder bed of refractory elements (Group IV: Ti, Zr, Hf; Group V: V, Nb, Ta) with inherent high melting points, high density, and susceptibility to interstitial impurity (Oxygen) embrittlement during standard melting.",
    "intervention": "1. Additive Manufacturing: Laser Powder Bed Fusion (L-PBF) using a controlled low-oxygen atmosphere to minimize interstitial uptake. 2. Post-Processing: Hot Isostatic Pressing (HIP) at temperatures approaching 0.8 Tm followed by precipitation-hardening aging.",
    "conditions": "Processing atmosphere <10 ppm O2; HIP cycle at 1100-1300°C; Aging at 800-1000°C for 2-10 hours to induce phase separation.",
    "structural_mediator": "A refined, heterogeneous microstructure consisting of a BCC matrix with nanoscale precipitates of Laves or sigma phases, which acts to pin dislocations while the HIP process eliminates microporosity and reduces oxygen segregation at grain boundaries.",
    "mechanism": "The rapid solidification of L-PBF combined with HIP densification suppresses the formation of brittle intergranular oxide films (causing poor fracture toughness). Subsequent aging promotes the nucleation of ductile or toughening precipitates that enhance high-temperature strength (T ≥ 1000 °C) without sacrificing room-temperature toughness, effectively counteracting the brittleness associated with interstitials.",
    "predicted_outcome": "The resulting alloy will exhibit high-temperature structural integrity (retained strength at >1000°C), improved room-temperature fracture toughness compared to cast counterparts, and a microstructure free of large oxide inclusions.",
    "baseline": "Conventionally cast or melted Group IV-V RHEAs which typically exhibit poor room-temperature fracture toughness due to brittle intermetallics and oxygen-induced embrittlement, alongside high density.",
    "boundary": "The strategy is effective for alloys dominated by BCC structures; efficacy may diminish if the specific elemental ratios favor a brittle HCP phase retention at ambient conditions or if oxygen levels exceed the solubility limit even with L-PBF.",
    "uncertainty": "The evidence provided consists of reader questions regarding specific properties (fracture toughness values, phase retention, oxidation thresholds) but does not explicitly confirm the efficacy of a specific L-PBF + HIP route for mitigating brittleness in Group IV-V alloys. The exact mechanism of how replacing specific elements (Ta, W) alters strength profiles is queried but not answered in the provided text, creating uncertainty in the precise phase evolution prediction.",
    "supporting_evidence_ids": [
      "PMC10759803::reader_question::e82b01ab0f8fc51d",
      "PMC9229239::reader_question::5a2920e9931ee052",
      "PMC7299626::reader_question::7f4d33c8ea3de80e",
      "PMC6317005::reader_question::b924688d8d7cd646",
      "PMC5461481::reader_question::8d626e37d19d0f61",
      "PMC6926650::reader_question::5cc81238b2b6563d"
    ],
    "conflicting_evidence_ids": [],
    "falsification_experiment": {
      "design": "Fabricate a Group IV-V RHEA (e.g., TiZrNbTaV) via L-PBF. Split samples into two groups: (1) As-built, (2) As-built + HIP + Aging. Compare against a cast baseline. Intentionally vary oxygen content to simulate impurity challenges.",
      "measurements": [
        "Room-temperature fracture toughness (K_Ic) via single-edge notched bending",
        "High-temperature compressive yield strength at T ≥ 1000 °C",
        "Microstructural characterization (SEM/TEM) for Laves/Sigma phase presence and grain boundary oxide thickness",
        "Density measurements to verify HIP efficacy"
      ],
      "falsification_rule": "The hypothesis is falsified if the L-PBF + HIP + Aging route fails to show a statistically significant increase in room-temperature fracture toughness (K_Ic > 20 MPa m^1/2) or if the high-temperature strength at 1000°C drops below that of nickel-based superalloys (> 200 MPa) due to premature phase instability or unmitigated oxygen embrittlement."
    },
    "citation_validation": {
      "status": "valid",
      "removed_unknown_ids": []
    }
  },
  "evaluation": {
    "scores": {
      "problem_alignment": 4,
      "intervention_reconstruction": 0,
      "condition_agreement": 0,
      "mechanism_agreement": 0,
      "outcome_agreement": 0,
      "baseline_quality": 3,
      "boundary_quality": 3,
      "experiment_discriminability": 3,
      "evidence_validity": 1,
      "novelty": 3
    },
    "classification": "unsupported",
    "fatal_errors": [
      "Incorrect Additive Manufacturing Method: The hypothesis proposes Laser Powder Bed Fusion (L-PBF), whereas the target explicitly specifies 3D ink extrusion printing using hydride powder inks.",
      "Incorrect Material State: The hypothesis assumes standard elemental powders, while the target utilizes specific hydride powders (HfH2, NbH, etc.) in a polystyrene binder matrix as the feedstock.",
      "Incorrect Post-Processing Route: The hypothesis suggests HIP and Aging, while the target specifies de-binding in flowing hydrogen and vacuum sintering with an oxygen getter.",
      "Contradictory Mechanism: The hypothesis attributes success to L-PBF rapid solidification and precipitation hardening, whereas the target attributes success to sequential hydride decomposition driving in-situ alloying and oxygen scavenging.",
      "Missing Critical Component: The hypothesis omits the silicide coating mechanism essential for the oxidation resistance described in the target."
    ],
    "explanation": "The generated hypothesis is a plausible general strategy for RHEA processing (L-PBF + HIP) but fails completely as a reconstruction of the specific scientific experiment described in the hidden target. The target relies on a unique 'hydride ink' strategy where the decomposition of metal hydrides during sintering serves a dual purpose of alloying and oxygen removal, a mechanism entirely absent in the hypothesis. Furthermore, the manufacturing technique (ink extrusion vs. L-PBF), the initial material state (hydride-binder vs. elemental powder), and the specific microstructural mediator (quenching to retain metastable beta-BCC vs. aging for Laves/Sigma precipitates) are fundamentally different. The hypothesis appears to be a generic response to the general problem category rather than a reconstruction of the specific findings involving hydride decomposition and the specific oxygen content control (1.0 wt.%) achieved via the target's unique route."
  }
}

File: experiments/high_temperature_hea_qwen35b/question_centered/benchmark_runs/PMC11077685__expert_context__grouped_answers.json (part 1 of 3)
{
  "schema_version": "question-centered-benchmark-1.0",
  "run_id": "PMC11077685__expert_context__grouped_answers",
  "paper_id": "PMC11077685",
  "query_level": "expert_context",
  "variant": "grouped_answers",
  "knowledge_cutoff": "2024-02-28",
  "query": "We aim to synthesize an equiatomic HfNbTaTiZr alloy via ink-extrusion additive manufacturing using a precursor blend of metallic and hydride powders. The process relies on the sequential thermal decomposition of hydrides (TaH0.5, NbH, HfH2, TiH2, ZrH2) to drive alloying, where decomposition temperatures correlate with hydride formation enthalpies. To prevent the formation of alpha-HCP phases induced by dissolved oxygen (an alpha-stabilizer) which would otherwise degrade mechanical properties, the sintering atmosphere must be strictly controlled using an oxygen getter. The goal is to achieve a nearly fully dense microstructure where slow cooling results in a dual-phase (alpha-BCC + beta-BCC) structure, but a rapid quench from the homogenization temperature traps a metastable single-phase beta-BCC structure. Propose a hypothesis for the specific oxygen getter material and sintering regime that balances dehydrogenation kinetics with oxygen scavenging, predict the resulting phase constitution and grain size after rapid quenching, and design a falsification experiment using in-situ X-ray diffraction to verify the sequence of phase transformations and the absence of alpha-Ti during the critical decomposition window.",
  "retrieved_records": [
    {
      "record_id": "question_cluster::phase_stability::d356bc8c4882::57d3c3db93",
      "paper_id": "PMC6926650",
      "publication_date": "2019-12-03",
      "kind": "grouped_answers",
      "text": "question_cluster::phase_stability::d356bc8c4882::57d3c3db93 How does oxygen content in the HfNbTaTiZr system influence beta-phase stability and the alpha-beta transition temperature, and does 0.9-1.1 wt% oxygen exceed the BCC solubility limit at room temperature? phase_stability phase_transformation HfNbTaTiZr unspecified composition oxidizing_atmosphere alpha_beta_transition explain_mechanism PMC6926650::reader_question::b412b208f419b835 If the MA powder has 1.07 wt% oxygen, does this level exceed the solubility limit in the BCC structure at room temperature? PMC6926650::reader_question::b412b208f419b835::answer::fb065c9f664cc1f4 PMC6926650::reader_question::b412b208f419b835 PMC6926650 2019-12-03 PMC6926650::hypothesis_evidence_v2::44fa78caca8c8827 The MA powder exhibited an oxygen content of approximately 1.07 wt%. While the paper infers that oxygen content above 0.8 wt% leads to hardening and HfO2 formation, it does not explicitly define the BCC solubility limit at room temperature to confirm if 1.07 wt% is a supersaturation. HfNbTaTiZr MA powder room temperature (implied for analysis) 1.07 wt% oxygen Inferred hardening and oxide formation at high oxygen Solubility limit value not provided unspecified The sample exhibited very broad XRD reflections at positions corresponding to the bcc phase with lattice parameter a = 3.409(1) Å, which was slightly higher than that for the AT powder. Broad XRD reflections testified that MA powder had a nanocrystalline structure. The average size of coherently scattering domains determined by Rietveld refinement was 22.7(6) nm. 0.4",
      "structured": {
        "cluster_id": "question_cluster::phase_stability::d356bc8c4882::57d3c3db93",
        "canonical_question": "How does oxygen content in the HfNbTaTiZr system influence beta-phase stability and the alpha-beta transition temperature, and does 0.9-1.1 wt% oxygen exceed the BCC solubility limit at room temperature?",
        "facets": {
          "domain": "phase_stability",
          "subtopic": "phase_transformation",
          "material_family": "HfNbTaTiZr",
          "target_property": "unspecified",
          "design_variable": "composition",
          "condition_regime": "oxidizing_atmosphere",
          "mechanism_topic": "alpha_beta_transition",
          "question_function": "explain_mechanism"
        },
        "question_variants": [
          {
            "question_id": "PMC6926650::reader_question::b412b208f419b835",
            "question": "If the MA powder has 1.07 wt% oxygen, does this level exceed the solubility limit in the BCC structure at room temperature?"
          }
        ],
        "answers": [
          {
            "answer_id": "PMC6926650::reader_question::b412b208f419b835::answer::fb065c9f664cc1f4",
            "question_id": "PMC6926650::reader_question::b412b208f419b835",
            "paper_id": "PMC6926650",
            "publication_date": "2019-12-03",
            "evidence_unit_id": "PMC6926650::hypothesis_evidence_v2::44fa78caca8c8827",
            "answer": "The MA powder exhibited an oxygen content of approximately 1.07 wt%. While the paper infers that oxygen content above 0.8 wt% leads to hardening and HfO2 formation, it does not explicitly define the BCC solubility limit at room temperature to confirm if 1.07 wt% is a supersaturation.",
            "material": "HfNbTaTiZr",
            "processing_state": "MA powder",
            "conditions": "room temperature (implied for analysis)",
            "measurement_outcome": "1.07 wt% oxygen",
            "mechanism": "Inferred hardening and oxide formation at high oxygen",
            "boundary_limitation": "Solubility limit value not provided",
            "epistemic_status": "unspecified",
            "evidence_spans": [
              "The sample exhibited very broad XRD reflections at positions corresponding to the bcc phase with lattice parameter a = 3.409(1) Å, which was slightly higher than that for the AT powder.",
              "Broad XRD reflections testified that MA powder had a nanocrystalline structure.",
              "The average size of coherently scattering domains determined by Rietveld refinement was 22.7(6) nm."
            ],
            "confidence": 0.4
          }
        ]
      }
    },
    {
      "record_id": "question_cluster::phase_stability::61ce3c2e5931::2ecd7ed107",
      "paper_id": "PMC8510135",
      "publication_date": "2021-10-03",
      "kind": "grouped_answers",
      "text": "question_cluster::phase_stability::61ce3c2e5931::2ecd7ed107 Is the dissolution of the BCC2 phase into other phases during high-temperature processing of RHEAs a thermodynamic equilibrium process or a kinetic artifact of the processing conditions? phase_stability phase_transformation RHEA unspecified temperature elevated_temperature ordering explain_mechanism PMC8510135::reader_question::1640813b5153573a How does the 'BCC_B2' phase predicted at 1200 °C differ structurally from the 'BCC' phase at higher temperatures, and is this ordering significant for the final properties? PMC8510135::reader_question::33c387f797c9c2bc Is the dissolution of BCC2 into other phases by 10 hours a thermodynamic equilibrium process or a kinetic artifact of the milling intensity? PMC8510135::reader_question::33c387f797c9c2bc::answer::2c84675c3daa9bc4 PMC8510135::reader_question::33c387f797c9c2bc PMC8510135 2021-10-03 PMC8510135::hypothesis_evidence_v2::e445897e9de0eee9 The text states 'After 10 h of milling, the BCC1 is clearly dominant, reaching almost the whole weight of the alloy. The BCC2 is completely dissolved in the lattices of the other phases,' but does not specify if this is a thermodynamic equilibrium process or a kinetic artifact. Al0.3NbTa0.8Ti1.5V0.2Zr RHEA powder milled 10 hours milling time 10 h BCC2 dissolved, BCC1 dominant  Mechanism (thermodynamic vs kinetic) not specified. cited After 10 h of milling, it is possible to achieve powders comprising 95 wt.% of the BCC phase. The additional 5% relates to the HCP phases. The particle size is rapidly decreased at 10 h of milling time. This is due to the achievement of a critical value of plasticity in which the powder particles begin to fracture, thus generating new surfaces for cold welding From these results, it is possible to conclude that 10 h of milling seems to provide sufficiently homogeneous particles comprising an almost single-phase BCC structure with satisfactory powder size and morphologies and no significant segregation. 0.7",
      "structured": {
        "cluster_id": "question_cluster::phase_stability::61ce3c2e5931::2ecd7ed107",
        "canonical_question": "Is the dissolution of the BCC2 phase into other phases during high-temperature processing of RHEAs a thermodynamic equilibrium process or a kinetic artifact of the processing conditions?",
        "facets": {
          "domain": "phase_stability",
          "subtopic": "phase_transformation",
          "material_family": "RHEA",
          "target_property": "unspecified",
          "design_variable": "temperature",
          "condition_regime": "elevated_temperature",
          "mechanism_topic": "ordering",
          "question_function": "explain_mechanism"
        },
        "question_variants": [
          {
            "question_id": "PMC8510135::reader_question::1640813b5153573a",
            "question": "How does the 'BCC_B2' phase predicted at 1200 °C differ structurally from the 'BCC' phase at higher temperatures, and is this ordering significant for the final properties?"
          },
          {
            "question_id": "PMC8510135::reader_question::33c387f797c9c2bc",
            "question": "Is the dissolution of BCC2 into other phases by 10 hours a thermodynamic equilibrium process or a kinetic artifact of the milling intensity?"
          }
        ],
        "answers": [
          {
            "answer_id": "PMC8510135::reader_question::33c387f797c9c2bc::answer::2c84675c3daa9bc4",
            "question_id": "PMC8510135::reader_question::33c387f797c9c2bc",
            "paper_id": "PMC8510135",
            "publication_date": "2021-10-03",
            "evidence_unit_id": "PMC8510135::hypothesis_evidence_v2::e445897e9de0eee9",
            "answer": "The text states 'After 10 h of milling, the BCC1 is clearly dominant, reaching almost the whole weight of the alloy. The BCC2 is completely dissolved in the lattices of the other phases,' but does not specify if this is a thermodynamic equilibrium process or a kinetic artifact.",
            "material": "Al0.3NbTa0.8Ti1.5V0.2Zr RHEA powder",
            "processing_state": "milled 10 hours",
            "conditions": "milling time 10 h",
            "measurement_outcome": "BCC2 dissolved, BCC1 dominant",
            "mechanism": "",
            "boundary_limitation": "Mechanism (thermodynamic vs kinetic) not specified.",
            "epistemic_status": "cited",
            "evidence_spans": [
              "After 10 h of milling, it is possible to achieve powders comprising 95 wt.% of the BCC phase. The additional 5% relates to the HCP phases. The particle size is rapidly decreased at 10 h of milling time. This is due to the achievement of a critical value of plasticity in which the powder particles begin to fracture, thus generating new surfaces for cold welding",
              "From these results, it is possible to conclude that 10 h of milling seems to provide sufficiently homogeneous particles comprising an almost single-phase BCC structure with satisfactory powder size and morphologies and no significant segregation."
            ],
            "confidence": 0.7
          }
        ]
      }
    },
    {
      "record_id": "question_cluster::phase_stability::61ce3c2e5931::ac8b069895",
      "paper_id": "PMC5978046",
      "publication_date": "2018-06-11",
      "kind": "grouped_answers",
      "text": "question_cluster::phase_stability::61ce3c2e5931::ac8b069895 How do kinetic factors during cooling from elevated temperatures lead to the retention of metastable phases and the formation of compositional clusters in high-temperature processed alloys? phase_stability phase_transformation TiO precipitates unspecified temperature elevated_temperature metastable retention explain_mechanism PMC5978046::reader_question::9f1e27df95556415 Does the claim that TiO has an FCC structure only at elevated temperatures imply that the observed phase is a quenched metastable state rather than a thermodynamic equilibrium phase? PMC5995863::reader_question::d57274edc9f9f0a6 If the alloy was in the single BCC phase field at 1400 °C, why does the proximity histogram show 'clustering' rather than a uniform distribution upon quenching? PMC5978046::reader_question::9f1e27df95556415::answer::53d3c08b15dee0b4 PMC5978046::reader_question::9f1e27df95556415 PMC5978046 2018-04-25 PMC5978046::hypothesis_evidence_v2::f7a616e2d022619d TiO exhibits an FCC structure at elevated temperatures and a monoclinic structure at ambient temperature. The observed FCC phase in the sintered sample is maintained due to the rapid cooling speed after SPS, indicating it is a quenched metastable state. TiO phase bulk HEA consolidated by SPS rapid cooling after SPS FCC structure retained at ambient temperature Rapid cooling prevents FCC-to-monoclinic transformation N/A inferred A NbMoTaWVTi refractory high entropy alloy (HEA) has been successfully synthesized by mechanical alloying (MA) and spark plasma sintering (SPS). It is observed that only two types of body-centered cubic (BCC) solid solutions are formed in the powders after ball milling for 40 h. However, a new face-centered cubic (FCC) precipitated phase is observed in the BCC matrix of bulk material consolidated by SPS. 1.0 PMC5995863::reader_question::d57274edc9f9f0a6::answer::30f0fc0b18c6aed3 PMC5995863::reader_question::d57274edc9f9f0a6 PMC5995863 2018-06-11 PMC5995863::hypothesis_evidence_v2::aaa8ca29404a2638 The proximity histogram shows clustering because the early stages of composition partitioning, via fluctuations, occurred during the quench from the single BCC phase field. refractory high-entropy alloy solution treated and quenched solution treatment at 1400 °C followed by quenching clustering observed in proximity histogram early stages of composition partitioning via fluctuations  inferred Typically, refractory high-entropy alloys (RHEAs), comprising a two-phase ordered B2 + BCC microstructure, exhibit extraordinarily high yield strengths, but poor ductility at room temperature, limiting their engineering application. The poor ductility is attributed to the continuous matrix being the ordered B2 phase in these alloys. 0.95",
      "structured": {
        "cluster_id": "question_cluster::phase_stability::61ce3c2e5931::ac8b069895",
        "canonical_question": "How do kinetic factors during cooling from elevated temperatures lead to the retention of metastable phases and the formation of compositional clusters in high-temperature processed alloys?",
        "facets": {
          "domain": "phase_stability",
          "subtopic": "phase_transformation",
          "material_family": "TiO precipitates",
          "target_property": "unspecified",
          "design_variable": "temperature",
          "condition_regime": "elevated_temperature",
          "mechanism_topic": "metastable retention",
          "question_function": "explain_mechanism"
        },
        "question_variants": [
          {
            "question_id": "PMC5978046::reader_question::9f1e27df95556415",
            "question": "Does the claim that TiO has an FCC structure only at elevated temperatures imply that the observed phase is a quenched metastable state rather than a thermodynamic equilibrium phase?"
          },
          {
            "question_id": "PMC5995863::reader_question::d57274edc9f9f0a6",
            "question": "If the alloy was in the single BCC phase field at 1400 °C, why does the proximity histogram show 'clustering' rather than a uniform distribution upon quenching?"
          }
        ],
        "answers": [
          {
            "answer_id": "PMC5978046::reader_question::9f1e27df95556415::answer::53d3c08b15dee0b4",
            "question_id": "PMC5978046::reader_question::9f1e27df95556415",
            "paper_id": "PMC5978046",
            "publication_date": "2018-04-25",
            "evidence_unit_id": "PMC5978046::hypothesis_evidence_v2::f7a616e2d022619d",
            "answer": "TiO exhibits an FCC structure at elevated temperatures and a monoclinic structure at ambient temperature. The observed FCC phase in the sintered sample is maintained due to the rapid cooling speed after SPS, indicating it is a quenched metastable state.",
            "material": "TiO phase",
            "processing_state": "bulk HEA consolidated by SPS",
            "conditions": "rapid cooling after SPS",
            "measurement_outcome": "FCC structure retained at ambient temperature",
            "mechanism": "Rapid cooling prevents FCC-to-monoclinic transformation",
            "boundary_limitation": "N/A",
            "epistemic_status": "inferred",
            "evidence_spans": [
              "A NbMoTaWVTi refractory high entropy alloy (HEA) has been successfully synthesized by mechanical alloying (MA) and spark plasma sintering (SPS).",
              "It is observed that only two types of body-centered cubic (BCC) solid solutions are formed in the powders after ball milling for 40 h.",
              "However, a new face-centered cubic (FCC) precipitated phase is observed in the BCC matrix of bulk material consolidated by SPS."
            ],
            "confidence": 1.0
          },
          {
            "answer_id": "PMC5995863::reader_question::d57274edc9f9f0a6::answer::30f0fc0b18c6aed3",
            "question_id": "PMC5995863::reader_question::d57274edc9f9f0a6",
            "paper_id": "PMC5995863",
            "publication_date": "2018-06-11",
            "evidence_unit_id": "PMC5995863::hypothesis_evidence_v2::aaa8ca29404a2638",
            "answer": "The proximity histogram shows clustering because the early stages of composition partitioning, via fluctuations, occurred during the quench from the single BCC phase field.",
            "material": "refractory high-entropy alloy",
            "processing_state": "solution treated and quenched",
            "conditions": "solution treatment at 1400 °C followed by quenching",
            "measurement_outcome": "clustering observed in proximity histogram",
            "mechanism": "early stages of composition partitioning via fluctuations",
            "boundary_limitation": "",
            "epistemic_status": "inferred",
            "evidence_spans": [
              "Typically, refractory high-entropy alloys (RHEAs), comprising a two-phase ordered B2 + BCC microstructure, exhibit extraordinarily high yield strengths, but poor ductility at room temperature, limiting their engineering application. The poor ductility is attributed to the continuous matrix being the ordered B2 phase in these alloys."
            ],
            "confidence": 0.95
          }
        ]
      }
    },
    {
      "record_id": "question_cluster::phase_stability::f067c5c686ad::cd74c429c7",
      "paper_id": "PMC6926650",
      "publication_date": "2021-07-15",
      "kind": "grouped_answers",
      "text": "question_cluster::phase_stability::f067c5c686ad::cd74c429c7 How does the presence of the disordered BCC film in Alloys 2-7 affect the 'single L2 1 phase' approximation used for the 700 °C annealing interpretation? phase_stability design_variable      clarify PMC6926650::reader_question::0f6e50a8028ef24b If the sintering temperature were increased beyond 1300 °C, would the 'secondary phases be supposed to be dissolved' lead to a single-phase structure even with slower cooling? PMC8282813::reader_question::2bcde1304efc5f7a How does the presence of the disordered BCC film in Alloys 2-7 affect the 'single L2 1 phase' approximation used for the 700 °C annealing interpretation? ",
      "structured": {
        "cluster_id": "question_cluster::phase_stability::f067c5c686ad::cd74c429c7",
        "canonical_question": "How does the presence of the disordered BCC film in Alloys 2-7 affect the 'single L2 1 phase' approximation used for the 700 °C annealing interpretation?",
        "facets": {
          "domain": "phase_stability",
          "subtopic": "design_variable",
          "material_family": "",
          "target_property": "",
          "design_variable": "",
          "condition_regime": "",
          "mechanism_topic": "",
          "question_function": "clarify"
        },
        "question_variants": [
          {
            "question_id": "PMC6926650::reader_question::0f6e50a8028ef24b",
            "question": "If the sintering temperature were increased beyond 1300 °C, would the 'secondary phases be supposed to be dissolved' lead to a single-phase structure even with slower cooling?"
          },
          {
            "question_id": "PMC8282813::reader_question::2bcde1304efc5f7a",
            "question": "How does the presence of the disordered BCC film in Alloys 2-7 affect the 'single L2 1 phase' approximation used for the 700 °C annealing interpretation?"
          }
        ],
        "answers": []
      }
    },
    {
      "record_id": "question_cluster::phase_stability::69a554cfb775::29a1c8c9f3",
      "paper_id": "PMC6926650",
      "publication_date": "2019-12-03",
      "kind": "grouped_answers",
      "text": "question_cluster::phase_stability::69a554cfb775::29a1c8c9f3 How do processing-induced oxygen content and thermal history (cooling rate) control precipitation mechanisms (oxide vs. intermetallic) and phase stability in High Entropy Alloys, and is there evidence for strain-induced precipitation? phase_stability precipitation High Entropy Alloy unspecified strain_rate unspecified strain-induced precipitation explain_mechanism PMC6926650::reader_question::84429db8f84896b1 Could the 'numerous precipitates' observed in the MA-SPS-HPT specimen be a result of strain-induced precipitation accelerated by the high strain rate during HPT? PMC6926650::reader_question::f93428f858116181 Why is the AT-SPS sample the *only* one with a single phase bcc solid solution, and does the high cooling rate prevent precipitation of intermetallic phases or oxide formation? PMC6926650::reader_question::113adca4e654daed How 'not fully dissolved' are the Ta and Nb rich particles in the HEAP-HIP sample, and what is the exact volume fraction of undissolved powder? PMC6926650::reader_question::84429db8f84896b1::answer::54504a03dca87152 PMC6926650::reader_question::84429db8f84896b1 PMC6926650 2019-12-03 PMC6926650::hypothesis_evidence_v2::e3fc5e976e655c2d The paper states that 'Very high hardness of the MA-SPS-HPT specimen (584 HV10) can be ascribed to the high oxygen content in solid solution and also the presence of oxide particles that caused additional strengthening.' It also notes that 'Threshold of oxygen concentration ≈0.8 wt% exists above which significant hardening occurs' and this is 'connected with formation of monoclinic HfO2 particles.' However, it does not explicitly attribute the *formation* of these precipitates to strain-induced precipitation accelerated by strain rate, only to the high oxygen content and the detection of HfO2. HfNbTaTiZr (MA-SPS-HPT) HPT processed specimen High Pressure Torsion Numerous precipitates (HfO2) observed; High hardness High oxygen content leads to oxide particle formation and strengthening Causal link to strain-induced precipitation not explicitly stated inferred Very high hardness of the MA-SPS-HPT specimen (584 HV10) can be ascribed to the high oxygen content in solid solution and also the presence of oxide particles that caused additional strengthening. As seen in Figure 8 hardness was correlated with oxygen content in the sample. It should be pointed out that the MA-SPS-HPT specimen was broken into several pieces during the HPT process and therefore the results of such specimen are disputable. 0.75 PMC6926650::reader_question::f93428f858116181::answer::354b627099b87b5c PMC6926650::reader_question::f93428f858116181 PMC6926650 2019-12-03 PMC6926650::hypothesis_evidence_v2::5bee297512fa499f The AT-SPS sample is the only sample with a single phase bcc solid solution. This is contrasted with MA-SPS samples which formed oxides (HfO2) and secondary phases due to the high reactivity and oxygen uptake during mechanical alloying. The AT process (gas atomization in protective Ar) resulted in low oxygen content, and the SPS cooling (3-4 min) was sufficient to maintain the single phase. HfNbTaTiZr AT-SPS Gas atomization in Ar, SPS 1300 C, cooling 3-4 min Single phase bcc solid solution, no other phases Low initial oxygen content (AT) combined with rapid cooling suppresses oxide formation and secondary phase precipitation None stated; specific cooling rate threshold not defined for AT observed The microstructure of the MA-SPS-HPT specimen consisted of an equiaxed very fine (grain size ~4 μm) microstructure with numerous precipitates and some amount of porosity (see Figure 6 ). It should be accentuated that the MA-SPS specimen was damaged during the HPT process, as many cracks emerged, and the specimen was separated into several smaller pieces. The microstructure of this specimen shown in Figure 6 was obtained from one of these pieces. 0.95 PMC6926650::reader_question::113adca4e654daed::answer::17127c84638d6dc9 PMC6926650::reader_question::113adca4e654daed PMC6926650 2019-12-03 PMC6926650::hypothesis_evidence_v2::8d53ed82969f02cb The text states 'Ta and Nb rich particles were not fully dissolved during HIP and therefore this specimen was somewhat between a blend of powders and a high entropy alloy.' No specific volume fraction or quantitative metric of the undissolved particles is provided. HfNbTaTiZr HEAP-S (Sintered) HIP (Hot Isostatic Pressing) Ta and Nb rich particles not fully dissolved; microstructure between blend and single phase Incomplete dissolution of particles Exact volume fraction of undissolved powder not provided cited Sintering resulted in equiaxed and relatively fine grains. The chemical homogeneity was good after 16 h sintering as determined by SEM and EDS microstructure analysis. Secondary phases (needle-like precipitates) were observed in the microstructure along with irregular shaped particles of the hcp phase. 0.95",
      "structured": {
        "cluster_id": "question_cluster::phase_stability::69a554cfb775::29a1c8c9f3",
        "canonical_question": "How do processing-induced oxygen content and thermal history (cooling rate) control precipitation mechanisms (oxide vs. intermetallic) and phase stability in High Entropy Alloys, and is there evidence for strain-induced precipitation?",
        "facets": {
          "domain": "phase_stability",
          "subtopic": "precipitation",
          "material_family": "High Entropy Alloy",
          "target_property": "unspecified",
          "design_variable": "strain_rate",
          "condition_regime": "unspecified",
          "mechanism_topic": "strain-induced precipitation",
          "question_function": "explain_mechanism"
        },
        "question_variants": [
          {
            "question_id": "PMC6926650::reader_question::84429db8f84896b1",
            "question": "Could the 'numerous precipitates' observed in the MA-SPS-HPT specimen be a result of strain-induced precipitation accelerated by the high strain rate during HPT?"
          },
          {
            "question_id": "PMC6926650::reader_question::f93428f858116181",
            "question": "Why is the AT-SPS sample the *only* one with a single phase bcc solid solution, and does the high cooling rate prevent precipitation of intermetallic phases or oxide formation?"
          },
          {
            "question_id": "PMC6926650::reader_question::113adca4e654daed",
            "question": "How 'not fully dissolved' are the Ta and Nb rich particles in the HEAP-HIP sample, and what is the exact volume fraction of undissolved powder?"
          }
        ],
        "answers": [
          {
            "answer_id": "PMC6926650::reader_question::84429db8f84896b1::answer::54504a03dca87152",
            "question_id": "PMC6926650::reader_question::84429db8f84896b1",
            "paper_id": "PMC6926650",
            "publication_date": "2019-12-03",
            "evidence_unit_id": "PMC6926650::hypothesis_evidence_v2::e3fc5e976e655c2d",
            "answer": "The paper states that 'Very high hardness of the MA-SPS-HPT specimen (584 HV10) can be ascribed to the high oxygen content in solid solution and also the presence of oxide particles that caused additional strengthening.' It also notes that 'Threshold of oxygen concentration ≈0.8 wt% exists above which significant hardening occurs' and this is 'connected with formation of monoclinic HfO2 particles.' However, it does not explicitly attribute the *formation* of these precipitates to strain-induced precipitation accelerated by strain rate, only to the high oxygen content and the detection of HfO2.",
            "material": "HfNbTaTiZr (MA-SPS-HPT)",
            "processing_state": "HPT processed specimen",
            "conditions": "High Pressure Torsion",
            "measurement_outcome": "Numerous precipitates (HfO2) observed; High hardness",
            "mechanism": "High oxygen content leads to oxide particle formation and strengthening",
            "boundary_limitation": "Causal link to strain-induced precipitation not explicitly stated",
            "epistemic_status": "inferred",
            "evidence_spans": [
              "Very high hardness of the MA-SPS-HPT specimen (584 HV10) can be ascribed to the high oxygen content in solid solution and also the presence of oxide particles that caused additional strengthening.",
              "As seen in Figure 8 hardness was correlated with oxygen content in the sample.",
              "It should be pointed out that the MA-SPS-HPT specimen was broken into several pieces during the HPT process and therefore the results of such specimen are disputable."
            ],
            "confidence": 0.75
          },
          {
            "answer_id": "PMC6926650::reader_question::f93428f858116181::answer::354b627099b87b5c",
            "question_id": "PMC6926650::reader_question::f93428f858116181",
            "paper_id": "PMC6926650",
            "publication_date": "2019-12-03",
            "evidence_unit_id": "PMC6926650::hypothesis_evidence_v2::5bee297512fa499f",
            "answer": "The AT-SPS sample is the only sample with a single phase bcc solid solution. This is contrasted with MA-SPS samples which formed oxides (HfO2) and secondary phases due to the high reactivity and oxygen uptake during mechanical alloying. The AT process (gas atomization in protective Ar) resulted in low oxygen content, and the SPS cooling (3-4 min) was sufficient to maintain the single phase.",
            "material": "HfNbTaTiZr",
            "processing_state": "AT-SPS",
            "conditions": "Gas atomization in Ar, SPS 1300 C, cooling 3-4 min",
            "measurement_outcome": "Single phase bcc solid solution, no other phases",
            "mechanism": "Low initial oxygen content (AT) combined with rapid cooling suppresses oxide formation and secondary phase precipitation",
            "boundary_limitation": "None stated; specific cooling rate threshold not defined for AT",
            "epistemic_status": "observed",
            "evidence_spans": [
              "The microstructure of the MA-SPS-HPT specimen consisted of an equiaxed very fine (grain size ~4 μm) microstructure with numerous precipitates and some amount of porosity (see Figure 6 ).",
              "It should be accentuated that the MA-SPS specimen was damaged during the HPT process, as many cracks emerged, and the specimen was separated into several smaller pieces.",
              "The microstructure of this specimen shown in Figure 6 was obtained from one of these pieces."
            ],
            "confidence": 0.95
          },
          {
            "answer_id": "PMC6926650::reader_question::113adca4e654daed::answer::17127c84638d6dc9",
            "question_id": "PMC6926650::reader_question::113adca4e654daed",
            "paper_id": "PMC6926650",
            "publication_date": "2019-12-03",
            "evidence_unit_id": "PMC6926650::hypothesis_evidence_v2::8d53ed82969f02cb",
            "answer": "The text states 'Ta and Nb rich particles were not fully dissolved during HIP and therefore this specimen was somewhat between a blend of powders and a high entropy alloy.' No specific volume fraction or quantitative metric of the undissolved particles is provided.",
            "material": "HfNbTaTiZr",
            "processing_state": "HEAP-S (Sintered)",
            "conditions": "HIP (Hot Isostatic Pressing)",
            "measurement_outcome": "Ta and Nb rich particles not fully dissolved; microstructure between blend and single phase",
            "mechanism": "Incomplete dissolution of particles",
            "boundary_limitation": "Exact volume fraction of undissolved powder not provided",
            "epistemic_status": "cited",
            "evidence_spans": [
              "Sintering resulted in equiaxed and relatively fine grains.",
              "The chemical homogeneity was good after 16 h sintering as determined by SEM and EDS microstructure analysis.",
              "Secondary phases (needle-like precipitates) were observed in the microstructure along with irregular shaped particles of the hcp phase."
            ],
            "confidence": 0.95
          }
        ]
      }
    },
    {
      "record_id": "question_cluster::oxidation_corrosion::3e9cd1f31786::4e398eda8c",
      "paper_id": "PMC10142552",
      "publication_date": "2023-04-13",
      "kind": "grouped_answers",
      "text": "question_cluster::oxidation_corrosion::3e9cd1f31786::4e398eda8c Does the strong binding capacity of Cr and Ta with oxygen drive the formation of CrTaO4 despite Ta's slow diffusion? oxidation_corrosion element_transport high-entropy alloys unspecified unspecified oxidizing_atmosphere binding affinity explain_mechanism PMC10142552::reader_question::2efa9d2f5f62c44b Does the phrase 'strong binding capacity with oxygen' for Cr and Ta explain why CrTaO4 forms despite Ta's slow diffusion? PMC6513993::reader_question::1e5f662ff6d93698 Why are AlN particles present as a minor phase in the IOD at both temperatures, and do they affect the diffusion of oxygen? PMC10142552::reader_question::2efa9d2f5f62c44b::answer::ccaed2924544f4ef PMC10142552::reader_question::2efa9d2f5f62c44b PMC10142552 2023-04-13 PMC10142552::hypothesis_evidence_v2::1d158f546b435638 The text confirms that Cr and Ta elements have a strong binding capacity with oxygen, which leads to the generation of CrTaO4, supporting the formation despite the slow diffusion rates. WVTaTiCr RHEAs laser cladded coating high-temperature oxidation generation of CrTaO4 strong binding capacity with oxygen Only 'small amount' mentioned cited The laser cladding powder was W, V, Ta, Ti, and Cr, with the particle size of 45–105μm and powder purity of 99.9%. Five kinds of powder were mixed using ball milling, in a specific proportion. The mass fraction of each element is shown in Table 2 , abbreviated as Cr 0 , Cr 0.25 , Cr 0.5 , Cr 0.75 , and Cr 1 for the five alloy coatings. 1.0",
      "structured": {
        "cluster_id": "question_cluster::oxidation_corrosion::3e9cd1f31786::4e398eda8c",
        "canonical_question": "Does the strong binding capacity of Cr and Ta with oxygen drive the formation of CrTaO4 despite Ta's slow diffusion?",
        "facets": {
          "domain": "oxidation_corrosion",
          "subtopic": "element_transport",
          "material_family": "high-entropy alloys",
          "target_property": "unspecified",
          "design_variable": "unspecified",
          "condition_regime": "oxidizing_atmosphere",
          "mechanism_topic": "binding affinity",
          "question_function": "explain_mechanism"
        },
        "question_variants": [
          {
            "question_id": "PMC10142552::reader_question::2efa9d2f5f62c44b",
            "question": "Does the phrase 'strong binding capacity with oxygen' for Cr and Ta explain why CrTaO4 forms despite Ta's slow diffusion?"
          },
          {
            "question_id": "PMC6513993::reader_question::1e5f662ff6d93698",
            "question": "Why are AlN particles present as a minor phase in the IOD at both temperatures, and do they affect the diffusion of oxygen?"
          }
        ],
        "answers": [
          {
            "answer_id": "PMC10142552::reader_question::2efa9d2f5f62c44b::answer::ccaed2924544f4ef",
            "question_id": "PMC10142552::reader_question::2efa9d2f5f62c44b",
            "paper_id": "PMC10142552",
            "publication_date": "2023-04-13",
            "evidence_unit_id": "PMC10142552::hypothesis_evidence_v2::1d158f546b435638",
            "answer": "The text confirms that Cr and Ta elements have a strong binding capacity with oxygen, which leads to the generation of CrTaO4, supporting the formation despite the slow diffusion rates.",
            "material": "WVTaTiCr RHEAs",
            "processing_state": "laser cladded coating",
            "conditions": "high-temperature oxidation",
            "measurement_outcome": "generation of CrTaO4",
            "mechanism": "strong binding capacity with oxygen",
            "boundary_limitation": "Only 'small amount' mentioned",
            "epistemic_status": "cited",
            "evidence_spans": [
              "The laser cladding powder was W, V, Ta, Ti, and Cr, with the particle size of 45–105μm and powder purity of 99.9%.",
              "Five kinds of powder were mixed using ball milling, in a specific proportion.",
              "The mass fraction of each element is shown in Table 2 , abbreviated as Cr 0 , Cr 0.25 , Cr 0.5 , Cr 0.75 , and Cr 1 for the five alloy coatings."
            ],
            "confidence": 1.0
          }
        ]
      }
    },
    {
      "record_id": "question_cluster::phase_stability::61ce3c2e5931::dd7dc4bb1b",
      "paper_id": "PMC5578249",
      "publication_date": "2017-07-31",
      "kind": "grouped_answers",
